Repository: sgorsse/AlloySustainability

# Element Indicators Dataset

## Overview
This dataset contains 9 sustainability indicators for 18 elements commonly used in High Entropy Alloys (HEAs).

## Elements
The dataset covers the following elements:
Al, Co, Cr, Cu, Fe, Hf, Mn, Mo, Nb, Ni, Re, Ru, Si, Ta, Ti, V, W, Zr.

## Indicators
| Indicator Name         | Description                                                                 | Unit        |
|------------------------|-----------------------------------------------------------------------------|------------|
| Raw material price     | The market price of the element in its pure form.                          | USD/kg     |
| Supply risk            | Probability of supply disruptions due to geopolitical or natural factors.   | Probability (0-1) |
| Normalized vulnerability to supply restriction | Scarcity metric adjusted for global availability. | Probability (0-1)   |
| Embodied energy        | The energy required for primary production of the element.                 | MJ/kg      |
| Water usage            | The water consumed in the production of the element.                      | l/kg      |
| Rock to metal ratio    | Intensity of land use during mining operations.                            | kg/kg      |
| Human health damage    | Aggregate impact of element production on human health.                   | Index (0-100) |
| Human rights pressure  | Metric of human rights concerns in sourcing regions.                      | Index (0-100) |
| Labor rights pressure  | Metric of labor rights concerns in sourcing regions.                      | Index (0-100) |

## File Formats
- **CSV:** Standard comma-delimited file (`gen_18element_imputed_v202412.csv`).
- **JSON:** Machine-readable metadata (`gen_18element_imputed_v202412.json`).

## Access
The files are available on GitHub for open access.

## Element sustainability profile
The following figure illustrates the main findings of the related article:
***

# Alloy Sustainability Calculator

**AlloySustainability** is a Python package designed to compute and visualize the sustainability impacts of alloys based on their elemental composition. It retrieves key indicators from external data sources (including a file automatically downloaded from GitHub) and produces comprehensive metrics and visualizations.

## Features

- **Compute Indicators**: Given the mass fractions of 18 elements composing an alloy, compute a range of sustainability indicators (e.g., mass price, supply risk, embodied energy, water usage).
- **Embedded Data**: The package includes two CSV files (`gen_RTHEAs_vs_Fe_df.csv`, `gen_HTHEAs_vs_Ni_df.csv`) embedded within the package, providing baseline reference data for comparison.
- **Automatic Data Retrieval**: A third CSV file (`gen_18element_imputed_v202412.csv`) is automatically downloaded from GitHub, ensuring that you always have the latest data.
- **Visualization**: Easily generate comparative plots (e.g., violin plots) to compare the new alloy’s metrics against reference classes such as FCC HEAs, BCC HEAs, Steels, and Ni-based alloys.

## Recommended Environment: Google Colab

To ensure the best experience and compatibility, it is highly recommended to use **Google Colab** for running this package. Google Colab provides a preconfigured Python environment with most dependencies pre-installed, and it allows seamless integration with cloud-based data retrieval.

To get started:
1. Open [Google Colab](https://colab.research.google.com).
2. Install the package.
3. Run the example usage code in a Colab notebook.

This ensures minimal configuration and avoids potential environment-related issues.

## Usage: example workflow
```
from AlloySustainability.computations import (
    load_element_indicators,
    load_RTHEAs_vs_Fe_df,
    load_HTHEAs_vs_Ni_df,
    compute_impacts
)
from AlloySustainability.visualization import plot_alloy_comparison
import matplotlib.pyplot as plt

# Load data
element_indicators = load_element_indicators()
RTHEAs_Fe_df = load_RTHEAs_vs_Fe_df()
HTHEAs_Ni_df = load_HTHEAs_vs_Ni_df()

# Define the alloy composition
composition_mass = [0, 0.2, 0.2, 0, 0, 0, 0.2, 0, 0, 0.2, 0, 0, 0, 0, 0, 0, 0, 0.2]

# Compute sustainability indicators
new_alloy_impacts = compute_impacts(composition_mass, element_indicators)

# Visualize results
fig = plot_alloy_comparison(new_alloy_impacts, RTHEAs_Fe_df, HTHEAs_Ni_df)
plt.show()
```

## Example of visuals

## Further Reading

For more information on sustainability indicators in the context of high entropy alloys, please refer to:

S. Gorsse, T. Langlois, and M. R. Barnett, *Considering sustainability when searching for new high entropy alloys*, Sustainable Materials and Technologies 40 (2024) e00938 <br>
[https://doi.org/10.1016/j.susmat.2024.e00938](https://doi.org/10.1016/j.susmat.2024.e00938)

File: data/gen_18element_imputed_v202412.csv
elements,Raw material price (USD/kg),Supply risk,Normalized vulnerability to supply restriction,Embodied energy (MJ/kg),Rock to metal ratio (kg/kg),Water usage (l/kg),Human health damage,Human rights pressure,Labor rights pressure
Al,1.6,0.01,0.023,200.0,7.0,1010.0,17.7,49.2,34.1
Co,29.5,0.635,0.124,128.0,859.0,582.0,21.9,50.6,77.9
Cr,10.3,0.656,0.152,578.0,18.0,475.0,14.0,34.7,21.7
Cu,6.0,0.337,0.088,59.0,513.0,313.0,46.0,26.2,43.6
Fe,0.7,0.025,0.101,24.0,9.0,47.0,2.2,32.7,34.0
Hf,900.0,0.746,0.256,1133.0,3685.0,8130.0,45.5,1.0,1.0
Mn,1.6,0.579,0.126,59.0,87.0,243.0,6.0,22.3,44.2
Mo,26.3,0.666,0.141,112.0,4478.0,359.0,55.4,45.3,53.9
Nb,80.8,0.01,0.229,1850.0,503.0,155.0,22.3,36.2,15.8
Ni,11.1,0.017,0.088,167.0,250.0,228.0,35.9,29.7,64.6
Re,1110.0,0.746,0.99,8665.0,102682.0,3800.0,99.0,11.2,36.0
Ru,7390.0,0.712,0.865,24400.0,218490.0,196000.0,91.8,17.2,15.2
Si,1.7,0.023,0.104,122.0,3.0,24.0,10.4,81.1,32.1
Ta,307.5,0.328,0.044,4365.0,8946.0,648.0,56.7,60.0,99.0
Ti,13.6,0.01,0.024,588.0,99.0,110.0,16.0,44.0,45.4
V,385.0,0.613,0.113,3715.0,1335.0,648.0,29.1,88.1,39.2
W,47.3,0.041,0.102,578.0,1081.0,155.0,32.1,98.4,50.4
Zr,52.8,0.99,0.077,1610.0,275.0,276.0,1.0,19.0,32.2
