Repository: sgorsse/AlloySustainability

# Element Indicators Dataset

## Overview
This dataset contains 9 sustainability indicators for 18 elements commonly used in High Entropy Alloys (HEAs).

## Elements
The dataset covers the following elements:
Al, Co, Cr, Cu, Fe, Hf, Mn, Mo, Nb, Ni, Re, Ru, Si, Ta, Ti, V, W, Zr.

## Indicators
| Indicator Name         | Description                                                                 | Unit        |
|------------------------|-----------------------------------------------------------------------------|------------|
| Raw material price     | The market price of the element in its pure form.                          | USD/kg     |
| Supply risk            | Probability of supply disruptions due to geopolitical or natural factors.   | Probability (0-1) |
| Normalized vulnerability to supply restriction | Scarcity metric adjusted for global availability. | Probability (0-1)   |
| Embodied energy        | The energy required for primary production of the element.                 | MJ/kg      |
| Water usage            | The water consumed in the production of the element.                      | l/kg      |
| Rock to metal ratio    | Intensity of land use during mining operations.                            | kg/kg      |
| Human health damage    | Aggregate impact of element production on human health.                   | Index (0-100) |
| Human rights pressure  | Metric of human rights concerns in sourcing regions.                      | Index (0-100) |
| Labor rights pressure  | Metric of labor rights concerns in sourcing regions.                      | Index (0-100) |

## File Formats
- **CSV:** Standard comma-delimited file (`gen_18element_imputed_v202412.csv`).
- **JSON:** Machine-readable metadata (`gen_18element_imputed_v202412.json`).

## Access
The files are available on GitHub for open access.

## Element sustainability profile
The following figure illustrates the main findings of the related article:
***

# Alloy Sustainability Calculator

**AlloySustainability** is a Python package designed to compute and visualize the sustainability impacts of alloys based on their elemental composition. It retrieves key indicators from external data sources (including a file automatically downloaded from GitHub) and produces comprehensive metrics and visualizations.

## Features

- **Compute Indicators**: Given the mass fractions of 18 elements composing an alloy, compute a range of sustainability indicators (e.g., mass price, supply risk, embodied energy, water usage).
- **Embedded Data**: The package includes two CSV files (`gen_RTHEAs_vs_Fe_df.csv`, `gen_HTHEAs_vs_Ni_df.csv`) embedded within the package, providing baseline reference data for comparison.
- **Automatic Data Retrieval**: A third CSV file (`gen_18element_imputed_v202412.csv`) is automatically downloaded from GitHub, ensuring that you always have the latest data.
- **Visualization**: Easily generate comparative plots (e.g., violin plots) to compare the new alloy’s metrics against reference classes such as FCC HEAs, BCC HEAs, Steels, and Ni-based alloys.

## Recommended Environment: Google Colab

To ensure the best experience and compatibility, it is highly recommended to use **Google Colab** for running this package. Google Colab provides a preconfigured Python environment with most dependencies pre-installed, and it allows seamless integration with cloud-based data retrieval.

To get started:
1. Open [Google Colab](https://colab.research.google.com).
2. Install the package.
3. Run the example usage code in a Colab notebook.

This ensures minimal configuration and avoids potential environment-related issues.

## Usage: example workflow
```
from AlloySustainability.computations import (
    load_element_indicators,
    load_RTHEAs_vs_Fe_df,
    load_HTHEAs_vs_Ni_df,
    compute_impacts
)
from AlloySustainability.visualization import plot_alloy_comparison
import matplotlib.pyplot as plt

# Load data
element_indicators = load_element_indicators()
RTHEAs_Fe_df = load_RTHEAs_vs_Fe_df()
HTHEAs_Ni_df = load_HTHEAs_vs_Ni_df()

# Define the alloy composition
composition_mass = [0, 0.2, 0.2, 0, 0, 0, 0.2, 0, 0, 0.2, 0, 0, 0, 0, 0, 0, 0, 0.2]

# Compute sustainability indicators
new_alloy_impacts = compute_impacts(composition_mass, element_indicators)

# Visualize results
fig = plot_alloy_comparison(new_alloy_impacts, RTHEAs_Fe_df, HTHEAs_Ni_df)
plt.show()
```

## Example of visuals

## Further Reading

For more information on sustainability indicators in the context of high entropy alloys, please refer to:

S. Gorsse, T. Langlois, and M. R. Barnett, *Considering sustainability when searching for new high entropy alloys*, Sustainable Materials and Technologies 40 (2024) e00938 <br>
[https://doi.org/10.1016/j.susmat.2024.e00938](https://doi.org/10.1016/j.susmat.2024.e00938)

File: data/gen_HTHEAs_vs_Ni_df.csv (part 1 of 3)
;Al;C;Co;Cr;Cu;Fe;Hf;Mn;Mo;Nb;Ni;Re;Ru;Si;Ta;Ti;V;W;Zr;Temperature capability (C);Mass price (USD/kg);Supply risk;Normalized vulnerability to supply restriction;Embodied energy (MJ/kg);Rock to metal ratio (kg/kg);Water usage (l/kg);Human health damage;Human rights pressure;Labor rights pressure;Class
N90;0.015;0.0007;0.165;0.195;0.0;0.0;0.0;0.0;0.0;0.0;0.5987;0.0;0.0;0.0;0.0;0.025;0.0;0.0;0.0006;824.0;13.877150400000005;0.22822195446445792;0.10349664692670242;252.61290000000008;297.69890630096324;343.38480000000004;28.523136927344172;34.815727464260426;57.46877518049243;Ni superalloys
WASPALOY;0.013;0.0008;0.135;0.135;0.0;0.0;0.0;0.0;0.043;0.0;0.6432;0.0;0.0;0.0;0.0;0.03;0.0;0.0;0.0;854.0;14.031257600000002;0.19999803004012606;0.10063422115340714;227.9564000000001;474.84875005824364;321.41470000000004;31.048888392763317;34.60025807936527;59.17224558819795;Ni superalloys
U500;0.029;0.0008;0.185;0.18;0.0;0.0;0.0;0.0;0.04;0.0;0.5357;0.0;0.0;0.0;0.0;0.029;0.0;0.0;0.0005;874.0;14.738132600000005;0.2503303139475509;0.1042292297951607;245.48590000000004;478.4502500582437;362.48494999999997;29.019683706983553;36.11626545984324;57.450042188535946;Ni superalloys
N105;0.047;0.0013;0.2;0.15;0.0;0.0;0.0;0.0;0.05;0.0;0.5387;0.0;0.0;0.0;0.0;0.012;0.0;0.0;0.001;875.0;14.991043600000001;0.24749366024119734;0.103254872230536;226.21040000000005;534.929968844646;377.8312;29.64816564807179;36.56330319195545;58.58797805257203;Ni superalloys
U700;0.04;0.0006;0.17;0.15;0.0;0.0;0.0;0.0;0.05;0.0;0.5544;0.0;0.0;0.0;0.0;0.035;0.0;0.0;0.0;905.0;14.528943200000004;0.2306309376767831;0.10120627702028993;235.34430000000006;515.0040625436828;358.94040000000007;29.781108485248527;36.10106954003674;57.99985153210495;Ni superalloys
N115;0.049;0.0015;0.132;0.143;0.0;0.0;0.0;0.0;0.0;0.0;0.6371;0.0;0.0;0.0;0.0;0.037;0.0;0.0;0.0004;905.0;12.998858000000004;0.18003459602918692;0.09590977436243572;238.43270000000007;279.42565635920704;344.04100000000005;29.26211292978631;34.74581693143762;57.99504668511794;Ni superalloys
IN713LC;0.059;0.0005;0.0;0.12;0.0;0.0;0.0;0.0;0.045;0.02;0.7485;0.0;0.0;0.0;0.0;0.006;0.0;0.0;0.001;925.0;12.533036000000001;0.11959737390841196;0.0961872571765222;253.43750000000003;402.1660192210164;307.47000000000014;32.63779340489969;32.389134755614506;56.0526370667547;Ni superalloys
MARM200;0.055;0.0015;0.1;0.08;0.0;0.0;0.015;0.0;0.0;0.0;0.6072;0.0;0.0;0.0;0.026;0.015;0.0;0.1;0.0003;954.0;37.008082999999985;0.14366731632350327;0.09450717898937193;369.3179;637.1338721359551;446.56075000000004;31.725852757184388;40.79332400283276;59.03277153763467;Ni superalloys
MARM246;0.055;0.0015;0.1;0.09;0.0;0.0;0.015;0.0;0.025;0.0;0.583;0.0;0.0;0.0;0.015;0.015;0.0;0.1;0.0005;960.0;34.12923299999999;0.16052894422808828;0.09696068370857652;326.17600000000004;644.8628721359552;447.68475000000007;31.758521608971897;40.8969209108041;57.95164574111221;Ni superalloys
RENE80;0.03;0.0016;0.09;0.14;0.0;0.0;0.008;0.0;0.04;0.0;0.6033;0.0;0.0;0.0;0.0;0.047;0.0;0.04;0.0001;946.0;21.591790199999995;0.18231702635696245;0.09880977093599574;263.98160000000007;487.46178186408645;377.88915000000014;30.775171206221636;36.778342383658824;56.45593034558058;Ni superalloys
IN738LC;0.034;0.0011;0.085;0.16;0.0;0.0;0.0;0.0;0.0175;0.009;0.6155;0.0;0.0;0.0;0.0175;0.034;0.0;0.026;0.0004;931.0;19.286129200000005;0.17870960734819186;0.09827511767653888;343.8267500000001;501.0924415256615;327.2666500000001;30.36746934848897;36.14074327159678;56.76379357139432;Ni superalloys
IN792;0.035;0.0007;0.092;0.124;0.0;0.0;0.0;0.0;0.019;0.0;0.60912;0.0;0.0;0.0;0.042;0.039;0.0;0.039;0.00018;949.0;26.56906540000001;0.16876241134897574;0.09378577748630365;423.5193400000001;740.7024063009632;331.2463500000001;31.564476390971116;37.77676664186003;59.368221323695785;Ni superalloys
MARM247;0.055;0.0015;0.1;0.08;0.0;0.0;0.015;0.0;0.006;0.0;0.6022;0.0;0.0;0.0;0.03;0.01;0.0;0.1;0.0003;961.0;38.272882999999986;0.14810119546569578;0.0949687122853043;383.6804;698.040872135955;449.6187500000001;32.025153040718166;40.93613955540086;59.20238195611755;Ni superalloys
PWA1480;0.05;0.0;0.05;0.1;0.0;0.0;0.0;0.0;0.0;0.0;0.625;0.0;0.0;0.0;0.12;0.015;0.0;0.04;0.0;1004.0;48.48150000000001;0.14227729442387205;0.0868840500654594;734.2824999999999;1319.5949999999998;355.20000000000005;34.14197730649852;38.825335940031934;62.727645453339996;Ni superalloys
CMSX2;0.056;0.0;0.05;0.08;0.0;0.0;0.0;0.0;0.006;0.0;0.658;0.0;0.0;0.0;0.06;0.01;0.0;0.08;0.0;1014.0;32.18150000000001;0.11795099258584563;0.08905070480028579;488.38800000000003;860.3799999999999;328.16500000000013;33.28905084033912;39.793479270444486;60.80235729460259;Ni superalloys
NASAJR100;0.0575;0.0;0.0;0.09;0.0;0.0;0.0;0.0;0.01;0.0;0.6925;0.0;0.0;0.0;0.033;0.012;0.0;0.105;0.0;1018.0;24.207850000000004;0.0911184583778668;0.08938036695853024;392.04875000000004;629.8385;301.17425000000014;33.123878095786516;39.81972896586286;58.296777069068156;Ni superalloys
SRR99;0.055;0.0;0.05;0.08;0.0;0.0;0.0;0.0;0.0;0.0;0.573;0.0;0.0;0.0;0.12;0.022;0.0;0.1;0.0;1015.0;50.641500000000015;0.13169133780335784;0.0856869934816157;753.8285;1371.8229999999999;348.9415000000001;34.12343519483956;43.046434855541285;62.44384384350833;Ni superalloys
CMSX4;0.056;0.0;0.09;0.065;0.0;0.0;0.001;0.0;0.006;0.0;0.627;0.03;0.0;0.0;0.065;0.0;0.0;0.06;0.0;1041.0;67.51845000000002;0.1524114939349649;0.11693500953642685;745.1335000000001;3992.9712577745117;458.46200000000005;35.33959937888969;38.60164400859431;61.70548062756914;Ni superalloys
RENEN5;0.062;0.0;0.08;0.07;0.0;0.0;0.002;0.0;0.02;0.0;0.616;0.03;0.0;0.0;0.07;0.0;0.0;0.05;0.0;1054.0;69.4959;0.1591689470344818;0.11704947980732112;764.8560000000002;4082.0601054929616;473.41200000000015;35.684709086555344;38.18787894155635;61.276240588860965;Ni superalloys
PWA1484;0.056;0.0;0.1;0.05;0.0;0.0;0.001;0.0;0.02;0.0;0.593;0.03;0.0;0.0;0.09;0.0;0.0;0.06;0.0;1045.0;75.33845000000001;0.1639912960302442;0.11598794985791865;842.7655000000001;4279.133257774511;470.6560000000001;36.32038387787438;39.7103720096986;63.19280143434702;Ni superalloys
CM186LC;0.057;0.0007;0.093;0.06;0.0;0.0;0.014;0.0;0.005;0.0;0.61525;0.03;0.0;0.0;0.034;0.007;0.0;0.084;5e-05;1012.0;70.80098789999998;0.15095280877735862;0.11999995789153749;638.3787500000003;3785.3114344153237;546.0701750000002;34.61009107385924;39.12000337395422;59.56237996428238;Ni superalloys
CMSX10;0.057;0.0;0.03;0.02;0.0;0.0;0.0003;0.0;0.004;0.0;0.6987;0.06;0.0;0.0;0.08;0.0;0.0;0.05;0.0;1034.0;102.838685;0.1153493948216131;0.13781617652334058;1042.2441500000004;7150.844274427658;535.2901000000002;39.34043406978678;36.34113913228746;62.67691685639884;Ni superalloys
RENEN6;0.0575;0.0;0.125;0.042;0.0;0.0;0.0015;0.0;0.014;0.0;0.574;0.054;0.0;0.0;0.072;0.0;0.0;0.06;0.0;1049.0;97.181875;0.18065131881513408;0.1385126928185673;967.7490000000003;6574.028309678585;560.0427500000001;37.14764604819678;39.12306728553253;62.54941682338966;Ni superalloys
TMS75;0.06;0.0;0.12;0.03;0.0;0.0;0.001;0.0;0.02;0.0;0.599;0.05;0.0;0.0;0.06;0.0;0.0;0.06;0.0;1054.0;88.76895;0.1686866564091869;0.1345466489982808;877.9155000000004;6082.732197811886;534.7670000000002;37.044815304296854;38.82480512777425;62.591850228666054;Ni superalloys
TMS138;0.058;0.0;0.058;0.032;0.0;0.0;0.001;0.0;0.029;0.0;0.637;0.05;0.02;0.0;0.056;0.0;0.0;0.059;0.0;1093.0;234.13985000000008;0.15129783719418444;0.1487082970215871;1348.0570000000007;10412.233197811884;4426.728500000002;39.117016210929215;37.20056887745916;60.53520650816625;Ni superalloys
EPM102;0.0555;0.0003;0.165;0.02;0.0;0.0;0.0015;0.0;0.02;0.0;0.5057;0.0595;0.03;0.0;0.0825;0.0;0.0;0.06;0.0;1092.0;328.5670466000002;0.2170957716891364;0.16682560391166923;1774.5789000000004;13831.1673494607;6465.254200000003;39.46252120689916;39.75971220006963;62.7404059659131;Ni superalloys
TMS162;0.056;0.0;0.058;0.03;0.0;0.0;0.001;0.0;0.039;0.0;0.593;0.049;0.06;0.0;0.056;0.0;0.0;0.058;0.0;1099.0;528.3356500000002;0.17900445466007353;0.17942244733564874;2307.036;19081.800650810008;12253.364000000005;41.568891136013264;36.75586113178333;58.64059320349728;Ni superalloys
TMS196;0.056;0.0;0.056;0.046;0.0;0.0;0.001;0.0;0.024;0.0;0.597;0.064;0.05;0.0;0.056;0.0;0.0;0.05;0.0;1103.0;470.4628500000003;0.1816689072179899;0.18522727423265212;2196.3595000000005;18360.87585583804;10351.082000000006;41.37229141595163;35.85877150676382;58.26612530166711;Ni superalloys
TMS238;0.059;0.0;0.065;0.046;0.0;0.0;0.001;0.0;0.011;0.0;0.588;0.064;0.05;0.0;0.076;0.0;0.0;0.04;0.0;1121.0;475.96820000000025;0.18440036229370926;0.18365213701723102;2276.6645000000003;18476.273855838044;10364.059000000005;41.39220718845429;35.8218081525849;59.26315939138996;Ni superalloys
Al1 Co1 Fe1 Ni1;0.13459715639810427;0.0;0.293988525816912;0.0;0.0;0.2786230980294338;0.0;0.0;0.0;0.0;0.29279121975555;0.0;0.0;0.0;0.0;0.0;0.0;0.0;0.0;1285.8125;12.290697804938892;0.19756485710285665;0.09332862094179183;120.17720129708162;329.1837365926664;387.04548515839366;19.960940150530845;39.3066645024748;55.87291439524255;BCC-(R)HEAs & HESAs
Al0.875 Co1 Cr1 Fe1 Ni1;0.09477973705112662;0.0;0.2365930283211829;0.20877036267947585;0.0;0.22422739914709086;0.0;0.0;0.0;0.0;0.23562947280112376;0.0;0.0;0.0;0.0;0.0;0.0;0.0;0.0;1419.6346139767502;12.02052774946126;0.27440684748998256;0.10648541583610088;214.68300529252497;268.58015080808923;396.87538504996894;18.749817249263806;38.2210636823749;49.02498478984397;BCC-(R)HEAs & HESAs
Al1 Co0.8 Cr0.8 Fe0.8 Ni0.8;0.13011439287643461;0.0;0.227357780759266;0.20062115390262736;0.0;0.21547483548964882;0.0;0.0;0.0;0.0;0.2264318369720231;0.0;0.0;0.0;0.0;0.0;0.0;0.0;0.0;1365.3928535134999;11.611817837101016;0.26485370279723797;0.10321130475552115;214.0903470320287;258.36954795500435;420.78876923433705;18.709606887216985;38.6476773810784;48.44245988813211;BCC-(R)HEAs & HESAs
Al1 Co0.667 Cr0.667 Fe0.667 Ni0.667;0.15211270054597092;0.0;0.22160818981161984;0.19554769845926068;0.0;0.21002574921057132;0.0;0.0;0.0;0.0;0.22070566197257713;0.0;0.0;0.0;0.0;0.0;0.0;0.0;0.0;1333.43265919875;11.357367179815986;0.2588746873770038;0.10117294040153064;213.72137559441958;252.01272976030924;435.67653226529245;18.684573109608323;38.913274404196905;48.079797178853774;BCC-(R)HEAs & HESAs
Al1 Co0.5 Cr0.5 Fe0.5 Ni0.5;0.19310739673399502;0.0;0.21089360496059642;0.18609311824115074;0.0;0.19987116641862057;0.0;0.0;0.0;0.0;0.21003471364563725;0.0;0.0;0.0;0.0;0.0;0.0;0.0;0.0;1277.25000216725;10.88318854994402;0.2476680427947271;0.09737436968110852;213.03378306620928;240.1665534758078;463.4204538224266;18.637921697921467;39.408224717409624;47.40396120960876;BCC-(R)HEAs & HESAs
Al1 Co1 Cr1 Fe1 Ni1;0.10687264804911865;0.0;0.23343236284412758;0.20598138245197067;0.0;0.22123192711428008;0.0;0.0;0.0;0.0;0.23248167954050306;0.0;0.0;0.0;0.0;0.0;0.0;0.0;0.0;1400.65;11.880651119033475;0.2711444072983693;0.10536488606242098;214.48017429193905;265.0856803327391;405.0594870271341;18.73605567955068;38.367067693690345;48.8256218237706;BCC-(R)HEAs & HESAs
Al1 Co0.667 Cr0.667 Fe0.667 Mo0.333 Ni0.667;0.12889365867797603;0.0;0.1877811008081381;0.16569857868697066;0.0;0.17796664653206368;0.0;0.0;0.1526436771575764;0.0;0.18701633813727514;0.0;0.0;0.0;0.0;0.0;0.0;0.0;0.0;1440.2629360820001;13.638265598912952;0.3011435708163557;0.10720997520053288;198.27057261530163;897.0829662860363;423.97234448663346;24.284562600678697;39.880855680912795;48.97496512568223;BCC-(R)HEAs & HESAs
Al1 Co1 Cr1 Fe1 Mo0.5 Ni1;0.08980610801364733;0.0;0.1961554464508613;0.17308812515602895;0.0;0.18590330365315802;0.0;0.0;0.15969043854539403;0.0;0.19535657818091037;0.0;0.0;0.0;0.0;0.0;0.0;0.0;0.0;1511.2272745115;14.183283265374055;0.3127202767359335;0.11101120559684596;198.19491553632358;937.8478155945743;397.7042273445951;24.586346165227788;39.466541132782275;49.643013936514066;BCC-(R)HEAs & HESAs
Al0.5 Co1 Cr1 Fe1 Ni1 Ti1;0.04703134260711919;0.0;0.20545270717846806;0.18129205452707176;0.0;0.19471463933340305;0.0;0.0;0.0;0.0;0.20461597461911232;0.0;0.0;0.0;0.0;0.16689328173482548;0.0;0.0;0.0;1515.11363815175;12.64511862427222;0.24194453149370143;0.09567094957400384;277.4392148659485;249.50521214656754;327.38839207893164;18.332460664469014;38.80824865299859;48.94518215448171;BCC-(R)HEAs & HESAs
Al1 Co1 Cr1 Fe1 Ni1 Ti1;0.08983750665956315;0.0;0.19622402770378264;0.17314864144912093;0.0;0.18596830047948854;0.0;0.0;0.0;0.0;0.1954248801278636;0.0;0.0;0.0;0.0;0.15939664358018113;0.0;0.0;0.0;1443.87500343375;12.14673972762387;0.23218748532515643;0.09238903761663193;273.9382824986681;238.61218034096953;358.027995138519;18.304935715866872;39.27279887681449;48.27842608546997;BCC-(R)HEAs & HESAs
Al1 Co0.4 Cr0.4 Fe0.4 Ni0.4;0.23026764987027173;0.0;0.2011812098866585;0.17752287313942375;0.0;0.19066639355455414;0.0;0.0;0.0;0.0;0.2003618735490919;0.0;0.0;0.0;0.0;0.0;0.0;0.0;0.0;1229.7884630412502;10.453362266147758;0.23743705397009263;0.09393109865698583;212.41050457462796;229.42841048750503;488.56934487232013;18.595633830742333;39.85687980304573;46.79133962606151;BCC-(R)HEAs & HESAs
Al1 Co0.333 Cr0.333 Fe0.333 Ni0.333;0.2643503909654691;0.0;0.192273169203907;0.16966239264556532;0.0;0.1822239351779774;0.0;0.0;0.0;0.0;0.19149011200708133;0.0;0.0;0.0;0.0;0.0;0.0;0.0;0.0;1188.88035793275;10.059133037062193;0.2279927052493388;0.09077299006161671;211.83884432837323;219.5795715689066;511.63547252601165;18.556848130783592;40.268378483334615;46.22945371143119;BCC-(R)HEAs & HESAs
Al1 C0.1 Co1 Cr1 Fe1 Ni1;0.1063666218570063;0.0047348521941719185;0.23232709510872426;0.2050060910513094;0.0;0.22018442663876212;0.0;0.0;0.0;0.0;0.2313809131500259;0.0;0.0;0.0;0.0;0.0;0.0;0.0;0.0;1442.34313361575;11.824975643982018;0.2700182197114527;0.10491334742240134;214.50630985080429;264.0598835654469;404.38212150108654;18.75744685059456;38.598214508057424;48.8563980467244;BCC-(R)HEAs & HESAs
Al1 C0.2 Co1 Cr1 Fe1 Ni1;0.10586536500653165;0.009425077987438382;0.23123224461952965;0.20403999185840052;0.0;0.2191467989479167;0.0;0.0;0.0;0.0;0.23029052158018318;0.0;0.0;0.0;0.0;0.0;0.0;0.0;0.0;1482.432687979;11.769824915209506;0.268901818053884;0.10446606457401948;214.53219907971464;263.04375502345687;403.7111402050605;18.778636407958512;38.827182743245494;48.886884201053576;BCC-(R)HEAs & HESAs
Al1 C0.3 Co1 Cr1 Fe1 Ni1;0.10536881035038247;0.014071305672570367;0.2301476647126775;0.2030829554566304;0.0;0.21811890504332324;0.0;0.0;0.0;0.0;0.22921035876441614;0.0;0.0;0.0;0.0;0.0;0.0;0.0;0.0;1521.0094331712498;11.715191544840446;0.2677950762151323;0.1040229776002068;214.55784544673654;262.03715858832885;403.04645325581424;18.799627190151;39.05400307135718;48.91708437061912;BCC-(R)HEAs & HESAs
Al1 C0.4 Co1 Cr1 Fe1 Ni1;0.10487689209885949;0.01867415083924837;0.22907321168961414;0.20213485504598566;0.0;0.2171006087368904;0.0;0.0;0.0;0.0;0.22814028158940192;0.0;0.0;0.0;0.0;0.0;0.0;0.0;0.0;1558.1574055762499;11.661068294370548;0.26669787045263604;0.10358402779532358;214.58325234981777;261.0399608937236;402.3879725874039;18.820421978290344;39.278705544353514;48.94700255671285;BCC-(R)HEAs & HESAs
Al1 C0.5 Co1 Cr1 Fe1 Ni1;0.10438954556886111;0.023234218722795068;0.22800874426882822;0.20119556595925786;0.0;0.2160917761312414;0.0;0.0;0.0;0.0;0.22708014934901624;0.0;0.0;0.0;0.0;0.0;0.0;0.0;0.0;1593.9545473215;11.607448047048813;0.2656100788526352;0.10314915744117223;214.60842312975183;260.05203081655407;401.7356116151748;18.84102350671582;39.501319708714725;48.97664269332394;BCC-(R)HEAs & HESAs
Al0.667 C1 Co0.667 Cr0.667 Fe0.667 Ni0.667;0.09975744782450387;0.0665764379801336;0.21789126761667948;0.19226787571809492;0.0;0.2065030934395308;0.0;0.0;0.0;0.0;0.21700387742105748;0.0;0.0;0.0;0.0;0.0;0.0;0.0;0.0;1891.15749940675;11.097802012077116;0.25523202284488256;0.0990158316400037;214.84766462585299;250.6620210383885;395.53509596160245;19.036835495672197;41.61720749107574;49.25836422305171;BCC-(R)HEAs & HESAs
Al1 C1 Co1 Cr1 Fe1 Ni1;0.10201920895409515;0.04541329501625954;0.22283143008394465;0.19662708916282234;0.0;0.21118505634122361;0.0;0.0;0.0;0.0;0.22192392044165468;0.0;0.0;0.0;0.0;0.0;0.0;0.0;0.0;1755.0416707227498;11.346652026771539;0.2603082115905534;0.10103405235747626;214.73084776525758;255.24697591085607;398.56268433789614;18.941224398978697;40.584061602358034;49.120805207574655;BCC-(R)HEAs & HESAs
Al1 Co1 Cr1 Fe1 Mo0.1 Ni1;0.10295941538681626;0.0;0.22488503887120392;0.19843919941121;0.0;0.21313133244453997;0.0;0.0;0.03661584824307763;0.0;0.22396916564315217;0.0;0.0;0.0;0.0;0.0;0.0;0.0;0.0;1424.49999648575;12.408627809422935;0.2800192050020508;0.10665954578712114;210.7460837062628;419.3451117227641;403.3729798399945;20.07748444981848;38.61916890250279;49.01304384996031;BCC-(R)HEAs & HESAs
Al1 Co1 Cr1 Fe1 Mo0.2 Ni1;0.09932263296945376;0.0;0.21694154043328057;0.19142983374394348;0.0;0.20560300412690852;0.0;0.0;0.07064497060272068;0.0;0.21605801812369313;0.0;0.0;0.0;0.0;0.0;0.0;0.0;0.0;1447.432688399;12.89930559683973;0.2886150263472743;0.10786274430087546;207.27578787702473;562.7068885974137;401.80561592012594;21.32414801083044;38.8534604263463;49.18722545077325;BCC-(R)HEAs & HESAs
Al1 Co1 Cr1 Fe1 Mo0.3 Ni1;0.09593400528244031;0.0;0.20954006416954069;0.18489874998839495;0.0;0.19858836897792037;0.0;0.0;0.10235212625826332;0.0;0.2086866853234404;0.0;0.0;0.0;0.0;0.0;0.0;0.0;0.0;1469.49999883125;13.35650213626011;0.29692916922841717;0.10898384293389131;204.0422866169708;696.286418694568;400.34520059554205;22.48574586696492;39.0717651400785;49.349521823595865;BCC-(R)HEAs & HESAs
Al1 Co1 Cr1 Fe1 Mo0.4 Ni1;0.092768971564144;0.0;0.20262696420589346;0.1787986108723309;0.0;0.19203658494653233;0.0;0.0;0.1319671285630781;0.0;0.2018017398480212;0.0;0.0;0.0;0.0;0.0;0.0;0.0;0.0;1490.74999823625;13.783531186603858;0.3049628904114645;0.11003096740514251;201.02214352026962;821.0518859815012;398.9811487810748;23.57069727542331;39.27566531550155;49.50110929197114;BCC-(R)HEAs & HESAs
Al1 Co1 Cr1 Fe1 Nb0.1 Ni1;0.10307899795937321;0.0;0.22514623238494674;0.19866967731235757;0.0;0.21337887457490712;0.0;0.0;0.0;0.035496922355679424;0.22422929541273584;0.0;0.0;0.0;0.0;0.0;0.0;0.0;0.0;1421.57842787875;14.328850741182908;0.2625564991135477;0.10976160312961995;272.5360945562724;273.53942649801076;396.165396370653;18.86158899004179;38.29123115004952;47.65156956392665;BCC-(R)HEAs & HESAs
Al1 Co1 Cr1 Fe1 Nb0.25 Ni1;0.09786797970864905;0.0;0.21376427146889132;0.18862620255188103;0.0;0.20259179639466454;0.0;0.0;0.0;0.08425606088033895;0.21289368899557498;0.0;0.0;0.0;0.0;0.0;0.0;0.0;0.0;1451.4761875355;17.691736777225525;0.2506781589230982;0.11580100379611154;352.2826322977987;285.1516270204834;383.94833163402933;19.034023546884878;38.187060864536775;46.03887266025379;BCC-(R)HEAs & HESAs
Al1 Co1 Cr1 Fe1 Nb0.5 Ni1;0.09026279252605343;0.0;0.19715294157006408;0.17396831769291243;0.0;0.18684866429133;0.0;0.0;0.0;0.15541727304662015;0.19635001087301984;0.0;0.0;0.0;0.0;0.0;0.0;0.0;0.0;1497.6818199524998;22.599679245914253;0.23317237454960604;0.124615168385341;468.66820561716924;302.09897863702525;366.1182148174169;19.285682055537652;38.03503020909268;43.68523250182217;BCC-(R)HEAs & HESAs
Al1 Co1 Cr1 Fe1 Nb0.75 Ni1;0.08375435563453477;0.0;0.18293714520174703;0.16142425845054886;0.0;0.17337586220121454;0.0;0.0;0.0;0.21631626834921033;0.1821921101627445;0.0;0.0;0.0;0.0;0.0;0.0;0.0;0.0;1539.8695622877499;26.799843299438933;0.21803089461400826;0.1321582350585375;568.2697198002576;316.6023387551117;350.85939379393204;19.501048683926314;37.90492401935964;41.67101272409567;BCC-(R)HEAs & HESAs
Al1 Co0.5 Cr1 Fe1 Mo0.5 Ni1;0.09957189253026279;0.0;0.10874298789489224;0.19191024505462062;0.0;0.2061189843519339;0.0;0.0;0.17705565397106585;0.0;0.21660023619722468;0.0;0.0;0.0;0.0;0.0;0.0;0.0;0.0;1512.8500000000001;12.523134872305874;0.28932600915410456;0.1095584380965372;205.828120386773;946.4219626513138;377.60898287570126;24.875001409559008;38.257255251593;46.57006613117632;BCC-(R)HEAs & HESAs
Al0.667 Co1 Cr0.667 Fe0.667 Mo0.333 Ni0.667;0.08181363091456416;0.0;0.2679133343689301;0.1576837956841118;0.0;0.16935846132610854;0.0;0.0;0.14526035523127542;0.0;0.17797042247501;0.0;0.0;0.0;0.0;0.0;0.0;0.0;0.0;1509.73850493875;15.542662789108762;0.33346347070723414;0.1121966076868074;191.9511570452975;930.0412604579657;414.1992498802541;24.342812609932054;40.45740400692406;52.163189817171876;BCC-(R)HEAs & HESAs
Al1 Co1 Cr1 Fe0.6 Mo0.5 Ni1;0.09702069498609328;0.0;0.21191362325909846;0.1869931852956579;0.0;0.12050272424158419;0.0;0.0;0.17251919442906305;0.0;0.21105057778850309;0.0;0.0;0.0;0.0;0.0;0.0;0.0;0.0;1509.3627438797498;15.26827238447516;0.3331486844156588;0.11182702420902038;212.1567558632248;1012.4669461984342;425.8580198159028;26.382861358694743;40.00677117981831;50.90320283283237;BCC-(R)HEAs & HESAs
Al0.667 Co0.667 Cr0.667 Fe1 Mo0.333 Ni0.667;0.08219690397897648;0.0;0.17953534290144862;0.1584224984027716;0.0;0.2551002348323014;0.0;0.0;0.14594085774491222;0.0;0.17880416213958966;0.0;0.0;0.0;0.0;0.0;0.0;0.0;0.0;1513.06767265875;13.033333742596165;0.29063941223343615;0.11014202809571767;183.45009761551552;858.1679464815521;367.9421902930619;22.679920586010574;38.89402070190299;48.30951642901781;BCC-(R)HEAs & HESAs
Al0.5 Co0.5 Cr0.5 Fe1 Mo0.25 Ni0.5;0.0757280190863799;0.0;0.16540593642551402;0.14595466984772998;0.0;0.31352185811522;0.0;0.0;0.13465721703740088;0.0;0.16473229948775525;0.0;0.0;0.0;0.0;0.0;0.0;0.0;0.0;1514.8846171725;12.066104133043297;0.27172772799220923;0.1094192687998037;170.95066311136063;792.2407690688372;342.7666970738895;21.08074007979407;38.41237039266332;47.183961025003;BCC-(R)HEAs & HESAs
Al1 Co1 Cr1 Fe1 Ni1 Si1;0.0961716689242176;0.0;0.21005917159763315;0.18535681186283595;0.0;0.1990803450488344;0.0;0.0;0.0;0.0;0.20920367861980466;0.0;0.0;0.10012832394667427;0.0;0.0;0.0;0.0;0.0;1402.2083366837498;10.861279585798819;0.2477900588413937;0.10520967849464716;205.2202894417909;238.84348043059808;366.94969701290375;17.90146845872373;42.64924663347955;47.154709664357874;BCC-(R)HEAs & HESAs
Al1 Co1 Cr1 Fe1 Ni1 Si0.2;0.10454608865147302;0.0;0.22835066731769108;0.20149727983234236;0.0;0.21641582843531387;0.0;0.0;0.0;0.0;0.22742067987231102;0.0;0.0;0.0217694558908688;0.0;0.0;0.0;0.0;0.0;1401.0096120330002;11.659023883557355;0.266095123677222;0.10533114152174157;212.46693121691087;259.3802176751072;396.7738255876508;18.554603429330747;39.298080037372394;48.46233951644641;BCC-(R)HEAs & HESAs
Al1 Co1 Cr1 Fe1 Ni1 Si0.4;0.10231866689926655;0.0;0.22348550927997693;0.19720425051007637;0.0;0.21180494982668782;0.0;0.0;0.0;0.0;0.22257533581608427;0.0;0.0;0.042611287667908046;0.0;0.0;0.0;0.0;0.0;1401.34259091825;11.44684046555373;0.26124623938940705;0.10529883487872024;210.53947498160696;253.91787201444131;388.84122668628595;18.38088308952953;40.189420764795315;48.114537128789976;BCC-(R)HEAs & HESAs
Al1 Co1 Cr1 Fe1 Ni1 Si0.6;0.10018417849829096;0.0;0.2188233372462671;0.19309033661642439;0.0;0.20738644807744813;0.0;0.0;0.0;0.0;0.2179321510772682;0.0;0.0;0.06258354848430123;0.0;0.0;0.0;0.0;0.0;1401.65178906025;11.243509846123688;0.25658613264027985;0.10526787614594543;208.69243682030285;248.68342845059402;381.2395947421864;18.214410776887387;41.04357262989078;47.78124588677492;BCC-(R)HEAs & HESAs
Al1 Co1 Cr1 Fe1 Ni1 Si0.8;0.09813692613321401;0.0;0.21435170708044113;0.1891445574101975;0.0;0.20314852944922174;0.0;0.0;0.0;0.0;0.21347873220008637;0.0;0.0;0.08173954772683913;0.0;0.0;0.0;0.0;0.0;1401.93965349425;11.04848930099894;0.2521040564188557;0.10523818268925383;206.92088667161667;243.66291535666;373.9486396969919;18.054742148273295;41.86281551036385;47.461576178959724;BCC-(R)HEAs & HESAs
Al1 Co1 Cr1 Fe1 Ni1 Ti0.5;0.09761745391392442;0.0;0.21321707039094018;0.1881433507607142;0.0;0.20207319499972864;0.0;0.0;0.0;0.0;0.21234871646435224;0.0;0.0;0.0;0.0;0.08660021347034029;0.0;0.0;0.0;1424.2272744245;12.02521708848165;0.2501047071225566;0.09831510621684438;246.78377082692623;250.70262496155718;379.50727246413516;18.501828157265606;38.85915154215507;48.52833032074683;BCC-(R)HEAs & HESAs
Al0.667 Co0.667 Cr0.667 Fe0.667 Ni0.667 Ti1;0.08321532799030443;0.0;0.18175979534724387;0.16038536158249928;0.0;0.1722600470073574;0.0;0.0;0.0;0.0;0.18101955521686308;0.0;0.0;0.0;0.0;0.22135991285573203;0.0;0.0;0.0;1460.47699283775;12.250178041850042;0.21677025421891394;0.08734485366604129;297.0518104041358;228.32096860769897;339.7451446915507;18.13734371518357;39.62488951015932;48.065711211949434;BCC-(R)HEAs & HESAs
Al1 Co1 Fe1 Ni1 Ti1 V1 Zr1;0.06909444785904527;0.0;0.15091682032370415;0.0;0.0;0.14302909239909853;0.0;0.0;0.0;0.0;0.15030219217373486;0.0;0.0;0.0;0.0;0.12259270641262035;0.13045482483097723;0.0;0.23360991600081948;1504.32143034875;70.53018048299535;0.3657085748141212;0.08356351721839786;994.466925322679;419.5206156525301;361.1316008502356;16.246232279275755;41.51397826246198;46.87415311820055;BCC-(R)HEAs & HESAs
Al1 Fe1 Ni1 Ti1 V1 Zr1;0.08137535816618911;0.0;0.0;0.0;0.0;0.16845121399487256;0.0;0.0;0.0;0.0;0.17701704117026087;0.0;0.0;0.0;0.0;0.1443824460865631;0.15364198461770473;0.0;0.2751319559644096;1505.87500355775;77.83180930478066;0.3471664316638722;0.07631038484044796;1148.4735484843907;341.40714824310066;321.78537927914346;15.235661139806057;39.9013082739774;41.35926594374166;BCC-(R)HEAs & HESAs
Fe1 Mo1 Ni1 Ti1 V1 Zr1;0.0;0.0;0.0;0.0;0.0;0.13944372315989215;0.0;0.0;0.2395635673624289;0.0;0.1465345051433137;0.0;0.0;0.0;0.0;0.11951962448816539;0.1271846599420753;0.0;0.22775391990412466;1832.00000421;70.6251931863578;0.40416864171182343;0.0953587970197951;964.217192649555;1354.9105662638574;284.3745193748128;24.683356207119978;40.560130640753265;44.86305912150094;BCC-(R)HEAs & HESAs
Al1 Co0.8 Cr0.8 Fe0.8 Mn0.8 Ni0.8;0.10735830136724658;0.0;0.1875945055469782;0.16553392649656995;0.0;0.17778980374679676;0.0;0.17489296003310678;0.0;0.0;0.18683050280930172;0.0;0.0;0.0;0.0;0.0;0.0;0.0;0.0;1345.9700000000003;9.86344477692712;0.3004756912017178;0.10724529346066493;186.90492463431332;228.44937131776183;389.7822114695911;16.49443085154259;35.796603878987554;47.70714574611762;BCC-(R)HEAs & HESAs
Al0.333 Cr0.667 Fe1 Mn0.667 Ni0.333;0.05770026277797001;0.0;0.0;0.22275157787780717;0.0;0.3586863000428596;0.0;0.23534560939628318;0.0;0.0;0.12551624990508006;0.0;0.0;0.0;0.0;0.0;0.0;0.0;0.0;1436.360081514;4.393824348352437;0.2710554026510995;0.11198768079714172;183.77779388386375;59.56456878201083;266.8163275207586;10.869025916188187;31.306652702056258;37.49396489482863;BCC-(R)HEAs & HESAs
Al1 Cr1 Fe1 Mo1 Ni1;0.09320482260683319;0.0;0.0;0.17963864994645384;0.0;0.19293881922133554;0.0;0.0;0.33146785504542786;0.0;0.20274985317994954;0.0;0.0;0.0;0.0;0.0;0.0;0.0;0.0;1625.0500000000002;13.083452084844712;0.3189960768502622;0.11321568137222253;198.28256814177638;1540.6228970186894;353.66909351573565;30.228844120515593;38.16148660196618;44.602970975908335;BCC-(R)HEAs & HESAs
Al1 Cr1 Fe1 Mo0.8 Ni1;0.09982240629131077;0.0;0.0;0.19239307365263753;0.0;0.2066375608365347;0.0;0.0;0.28400177666810744;0.0;0.21714518255140952;0.0;0.0;0.0;0.0;0.0;0.0;0.0;0.0;1583.71874876325;12.145071329404747;0.2985363408112883;0.11126266432206763;204.37316847199997;1332.067821774953;353.29059679435295;28.44372206175928;37.65805008343963;43.93973774668582;BCC-(R)HEAs & HESAs
Al1 Co0.357 Cr0.357 Cu0.357 Fe0.357;0.24705192813001198;0.0;0.19264199138322577;0.1699878423880492;0.20774475738001014;0.18257348071870289;0.0;0.0;0.0;0.0;0.0;0.0;0.0;0.0;0.0;0.0;0.0;0.0;0.0;1150.4045273590998;9.17727398890141;0.27983504836796225;0.09199484742867894;188.90974107423972;278.4848371204993;515.8189462863173;20.95217951719728;39.20627261185186;42.36664273312595;BCC-(R)HEAs & HESAs
Al1 Co0.333 Cr0.333 Cu0.333 Fe0.333;0.2602240422074572;0.0;0.1892719020219448;0.1670140659280694;0.2041104594178617;0.17937953042466684;0.0;0.0;0.0;0.0;0.0;0.0;0.0;0.0;0.0;0.0;0.0;0.0;0.0;1136.27435463555;9.043842047396833;0.27557963526610196;0.09078098420939504;189.0950076336365;273.73546677419296;524.4554291997273;20.89563015053868;39.38023324942096;42.222053294527946;BCC-(R)HEAs & HESAs
Al0.417 Co0.833 Cr0.833 Cu0.833 Fe0.833 Ni0.833 V1;0.03713771555250341;0.0;0.1620386545526187;0.1429833707235054;0.1747421771053609;0.15356963951745728;0.0;0.0;0.0;0.0;0.16137873130312563;0.0;0.0;0.0;0.0;0.0;0.16814971124542868;0.0;0.0;1498.47994622195;73.97570085792802;0.31855127160154595;0.10658956593501671;776.4776233714771;497.874279891726;407.4261838278542;25.290259917733085;44.203919329065194;46.83294703455292;BCC-(R)HEAs & HESAs
Al0.357 Co0.714 Cr0.714 Cu0.714 Fe0.714 Ni0.714 V1;0.03608355289740976;0.0;0.15762815213079;0.13909153081284711;0.1699858996760853;0.14938965376725985;0.0;0.0;0.0;0.0;0.15698619121934612;0.0;0.0;0.0;0.0;0.0;0.19083501949626183;0.0;0.0;1510.2528196782498;82.45802816213359;0.3238495080043764;0.10675902186584615;856.6130440806531;520.7173873553448;413.97229316743267;25.395339710048237;45.40155205858134;46.62496333171523;BCC-(R)HEAs & HESAs
Al0.312 Co0.625 Cr0.625 Cu0.625 Fe0.625 Ni0.625 V1;0.035074692613193695;0.0;0.15346657267924407;0.1354193412408059;0.1654980603048695;0.14544558092882712;0.0;0.0;0.0;0.0;0.15284156033505572;0.0;0.0;0.0;0.0;0.0;0.21225419189800418;0.0;0.0;1521.3540664057;90.46706641907707;0.32898275388229437;0.10692019222511685;932.2756229261511;542.2901083544544;420.14382494384836;25.49465092305838;46.5321453854462;46.42879008750785;BCC-(R)HEAs & HESAs
Al0.278 Co0.556 Cr0.556 Cu0.556 Fe0.556 Ni0.556 V1;0.03422739811803096;0.0;0.14951968542433033;0.13193659667512606;0.16124174459046653;0.14170497931357287;0.0;0.0;0.0;0.0;0.14891074728582976;0.0;0.0;0.0;0.0;0.0;0.23245884859264343;0.0;0.0;1531.6153518987003;98.02093020528729;0.3339151060377553;0.10706318414810423;1003.6498202815762;562.6044697878461;426.03650943275755;25.587588815642302;47.60014204279627;46.24218065679586;BCC-(R)HEAs & HESAs
Al0.25 Co0.5 Cr0.5 Cu0.5 Fe0.5 Ni0.5 V1;0.033358886434024466;0.0;0.145725660697796;0.12858873844027474;0.15715027553614347;0.13810925080556433;0.0;0.0;0.0;0.0;0.145132174212687;0.0;0.0;0.0;0.0;0.0;0.25193501387351;0.0;0.0;1541.56333143855;105.30295252444698;0.33878797226709656;0.10720550443461792;1072.4496548412806;582.2038137179692;431.68146502459587;25.67754390795079;48.62888213663084;46.063073190328126;BCC-(R)HEAs & HESAs
Al1 Co1 Cr1 Cu1 Ni1 Ti1;0.08759171482371277;0.0;0.19131874553600417;0.1688202064800987;0.20631777157327447;0.0;0.0;0.0;0.0;0.0;0.19053957535224986;0.0;0.0;0.0;0.0;0.1554119862346601;0.0;0.0;0.0;1368.8083366169499;12.95815369131875;0.27724290257528983;0.08990616755771826;274.83882540094805;336.85640542821886;404.9848386468412;26.939742277011483;37.75134893689982;49.90561556117126;BCC-(R)HEAs & HESAs
Al1 Cr1 Cu1 Fe1 Ni1 Ti1;0.0884764215911327;0.0;0.0;0.1705253492490326;0.20840165278415426;0.18315078376073982;0.0;0.0;0.0;0.0;0.19246409129664852;0.0;0.0;0.0;0.0;0.15698170131829212;0.0;0.0;0.0;1375.4750032969498;7.521874385124943;0.1826785600470373;0.08525130245870179;257.3475273824359;175.9044074244113;305.1604168033056;23.38073624941383;34.3533241545384;41.574199093297935;BCC-(R)HEAs & HESAs
Al0.214 Nb0.714 Ta0.571 Ti1 V0.143 Zr0.929;0.01830998848133849;0.0;0.0;0.0;0.0;0.0;0.0;0.0;0.0;0.21037446549393163;0.0;0.0;0.0;0.0;0.32766273369989235;0.15180839256942608;0.023100816392893464;0.0;0.26874360336251785;2027.88364415675;142.93392691816805;0.35661993829927474;0.08990180324611086;2430.7776014136207;3157.0409478589368;369.1947364349058;26.954583784591904;42.01472730844827;52.818770607430004;BCC-(R)HEAs & HESAs
Al0.214 Nb0.714 Ta0.714 Ti1 Zr0.929;0.017290565669525467;0.0;0.0;0.0;0.0;0.0;0.0;0.0;0.0;0.19866170393943566;0.0;0.0;0.0;0.0;0.3869102930560853;0.14335634255488525;0.0;0.0;0.25378109478006816;2071.69266082675;150.40563450104372;0.34855376965554186;0.0858195694345295;2552.646463175743;3645.3771148244196;384.74527364184627;29.20984770972443;42.40332509473593;56.694818895779726;BCC-(R)HEAs & HESAs
Al0.4 Hf0.6 Nb1 Ta1 Ti1 Zr1;0.020330196143441667;0.0;0.0;0.0;0.0;0.0;0.20174592529519478;0.0;0.0;0.1750258083475876;0.0;0.0;0.0;0.0;0.34087740846513803;0.09017851087718241;0.0;0.0;0.1718421508714556;2109.86;310.86866866602867;0.3755984036006522;0.12251254195050049;2373.906505964177;3937.298875695452;1966.0803411976592;34.373543926763105;35.23655082168402;47.02065637287056;BCC-(R)HEAs & HESAs
Al0.333 Nb0.667 Ta0.533 Ti1 V0.133 Zr0.667;0.03175908181895037;0.0;0.0;0.0;0.0;0.0;0.0;0.0;0.0;0.21906351569510776;0.0;0.0;0.0;0.0;0.3409318356650862;0.1692174657969241;0.023949273107585253;0.0;0.21507882791634625;1978.1362890657501;145.46658020973464;0.31404353696970844;0.08915013660986915;2434.43462723262;3268.3115302209226;380.3996436388171;28.3885486587398;43.60916638188711;53.82489564870687;BCC-(R)HEAs & HESAs
Al1 Mo0.5 Nb1 Ta0.5 Ti1 Zr1;0.06788616863347005;0.0;0.0;0.0;0.0;0.0;0.0;0.0;0.12071308154895202;0.23377701733638628;0.0;0.0;0.0;0.0;0.22765015222806528;0.12044888408021538;0.0;0.0;0.22952469617291094;1883.9499999999998;105.93425760511286;0.34518413271695636;0.1026314055770425;1893.6023890999666;2770.2763264449086;372.1001874543945;28.15551964051494;40.59706678476364;47.89811732470493;BCC-(R)HEAs & HESAs
Al0.667 Nb1 Ta0.333 Ti1 Zr0.333;0.0721534213755266;0.0;0.0;0.0;0.0;0.0;0.0;0.0;0.0;0.3725217291298944;0.0;0.0;0.0;0.0;0.24159724134410482;0.19193429311643573;0.0;0.0;0.12179331503403838;1852.3191569179999;113.55276802212121;0.19536751501029426;0.11155678886064378;2066.9803993324467;2401.7964947293676;341.73612757550035;26.465972202530704;42.310608468084986;44.876958329402775;BCC-(R)HEAs & HESAs
Al0.3 Hf1 Nb1 Ta1 Ti1 Zr1;0.013500485494620415;0.0;0.0;0.0;0.0;0.0;0.297714558271448;0.0;0.0;0.15497036029469566;0.0;0.0;0.0;0.0;0.3018177450793798;0.07984534654296718;0.0;0.0;0.1521515043168888;2146.0518836305;382.41784231214405;0.406142386419275;0.1388572588060035;2235.857770959455;3924.9225021516672;2704.42055476223;35.77351043450975;31.096849042358144;41.598386548368296;BCC-(R)HEAs & HESAs
Al0.5 Hf1 Nb1 Ta1 Ti1 Zr1;0.022300100838113502;0.0;0.0;0.0;0.0;0.0;0.29505893243846393;0.0;0.0;0.15358801844841552;0.0;0.0;0.0;0.0;0.299125518655051;0.07913312284065925;0.0;0.0;0.15079430677929678;2092.0227296377498;379.02048584133684;0.40314388396266276;0.13782030769443762;2217.693377746185;3889.9744758651705;2689.301795249038;35.612469619384;31.257886187639105;41.53151473934635;BCC-(R)HEAs & HESAs
Al0.75 Hf1 Nb1 Ta1 Ti1 Zr1;0.03308129335431757;0.0;0.0;0.0;0.0;0.0;0.29180528870077754;0.0;0.0;0.15189438833093866;0.0;0.0;0.0;0.0;0.29582703227298834;0.07826051414704588;0.0;0.0;0.14913148319393202;2029.7717334977501;374.85808183523125;0.3994576199639691;0.13654984652911517;2195.438561765267;3847.156536131623;2670.7784563807722;35.41516417328617;31.4551871374832;41.44958413001514;BCC-(R)HEAs & HESAs
Al1 Hf1 Nb1 Ta1 Ti1 Zr1;0.04362730830180137;0.0;0.0;0.0;0.0;0.0;0.2886226189321173;0.0;0.0;0.15023770253225963;0.0;0.0;0.0;0.0;0.29260049804340094;0.07740694026713237;0.0;0.0;0.14750493192328837;1972.7083378247503;370.7864752110215;0.395838395418997;0.13530709880713998;2173.669205394392;3805.272613571873;2652.659179845414;35.222162686610154;31.64818422598536;41.36944072942521;BCC-(R)HEAs & HESAs
Hf1 Nb1 Ta1 Ti1 Zr1;0.0;0.0;0.0;0.0;0.0;0.0;0.30178885432165564;0.0;0.0;0.15709116732043826;0.0;0.0;0.0;0.0;0.3059481942377925;0.08093804950628973;0.0;0.0;0.1542337346138239;2235.2;387.6301112538887;0.41072488613190083;0.1404481628278114;2263.7258217232516;3978.5402233280092;2727.6159542810788;36.02058136929269;30.849783737899337;41.7009821565238;BCC-(R)HEAs & HESAs
Al0.25 Mo1 Nb1 Ti1 V1;0.022909837963354378;0.0;0.0;0.0;0.0;0.0;0.0;0.0;0.32590051464322367;0.3155749537832403;0.0;0.0;0.0;0.0;0.0;0.16259361788401372;0.17302107572616793;0.0;0.0;2073.42647364125;102.93718647423808;0.30368799918200085;0.14210798136851915;1363.3450318996177;1865.432724302596;318.9715621160956;33.127280494569206;49.71975447546276;37.49245730894476;BCC-(R)HEAs & HESAs
Al0.5 Mo1 Nb1 Ti1 V1;0.04479346526763182;0.0;0.0;0.0;0.0;0.0;0.0;0.0;0.3186014078894939;0.3085071058573515;0.0;0.0;0.0;0.0;0.0;0.1589520520653473;0.1691459689201753;0.0;0.0;1994.91666439875;100.66644474697841;0.29757861563382226;0.13943156456076172;1337.278705671403;1823.8099031046622;334.43714304688535;32.782200779734964;49.706999643489794;37.41651275311375;BCC-(R)HEAs & HESAs
Al0.75 Mo1 Nb1 Ti1 V1;0.0657183222097725;0.0;0.0;0.0;0.0;0.0;0.0;0.0;0.3116220912294377;0.3017489160617723;0.0;0.0;0.0;0.0;0.0;0.15547003134083562;0.1654406391581819;0.0;0.0;1924.67105482925;98.49518926292208;0.2917167176734228;0.13687240752334873;1312.3544031438262;1784.0106702359499;349.22514249525017;32.452239774361345;49.694803629061106;37.343895497107596;BCC-(R)HEAs & HESAs
Al1 Mo1 Nb1 Ti1 V1;0.08574606705863659;0.0;0.0;0.0;0.0;0.0;0.0;0.0;0.30494199904655966;0.29528047036389643;0.0;0.0;0.0;0.0;0.0;0.15213729540759574;0.16189416812331162;0.0;0.0;1861.4500000000003;96.4170220880344;0.2860876664653905;0.13442296931140751;1288.498681074209;1745.9177512124586;363.3791355474337;32.13642519823446;49.68313049476794;37.274391563152996;BCC-(R)HEAs & HESAs
Mo1 Nb1 Ti1 V1;0.0;0.0;0.0;0.0;0.0;0.0;0.0;0.0;0.3335419056557861;0.32297424131817704;0.0;0.0;0.0;0.0;0.0;0.16640595126360064;0.1770779017624361;0.0;0.0;2161.75;105.31441234748155;0.3100607481203058;0.14490990604652423;1390.6337122397183;1909.0074057739773;302.78073834602145;33.488542375032125;49.733107432433144;37.57196320822258;BCC-(R)HEAs & HESAs
Al0.25 Nb1 Ta1 Ti1 V1;0.017777367641465737;0.0;0.0;0.0;0.0;0.0;0.0;0.0;0.0;0.24487698170615138;0.0;0.0;0.0;0.0;0.47691841394605633;0.12616791641667707;0.13425932028964968;0.0;0.0;2162.60294436325;219.87768475816017;0.22878363368907018;0.0954930000672326;3111.2149036462333;4581.5952866419975;466.0069777653499;38.73069549185681;55.759569831899526;62.66606052771648;BCC-(R)HEAs & HESAs
Al0.5 Nb1 Ta1 Ti1 V1;0.0349337062357572;0.0;0.0;0.0;0.0;0.0;0.0;0.0;0.0;0.24059975139838408;0.0;0.0;0.0;0.0;0.4685881499896416;0.12396415993370624;0.13191423244251088;0.0;0.0;2079.13888653675;216.06418712450812;0.2251579866178257;0.09421992249763837;3060.3564066708095;4501.691502017299;475.50009063600584;38.36369932084622;55.64412597411409;62.167128951199096;BCC-(R)HEAs & HESAs
Al1 Nb1 Ta1 Ti1 V1;0.06750907043663205;0.0;0.0;0.0;0.0;0.0;0.0;0.0;0.0;0.23247841861628923;0.0;0.0;0.0;0.0;0.4527711747779306;0.11977980733141498;0.127461528837733;0.0;0.0;1937.25;208.82336044038544;0.21825454220842244;0.0918026838043373;2963.7895283372936;4349.975279416989;493.5250093832103;37.66687034039151;55.42492852172961;61.21978941677315;BCC-(R)HEAs & HESAs
Nb1 Ta1 Ti1 V1;0.0;0.0;0.0;0.0;0.0;0.0;0.0;0.0;0.0;0.24930904016958702;0.0;0.0;0.0;0.0;0.48555021869214043;0.12845144497813077;0.13668929616014167;0.0;0.0;2256.5;223.82922424665267;0.23253312179766517;0.09681216078829169;3163.9143880645065;4664.391446639117;456.17023103550054;39.11097627375019;55.879192552710315;63.183052542937965;BCC-(R)HEAs & HESAs
Al1 Nb1 Ti1 V1;0.12336534064929128;0.0;0.0;0.0;0.0;0.0;0.0;0.0;0.0;0.42482853223593964;0.0;0.0;0.0;0.0;0.0;0.2188843164151806;0.23292181069958848;0.0;0.0;1672.5625;127.17938271604949;0.14935962070465802;0.1316590552532502;1804.4432327389109;547.2744417878379;365.3003886602653;21.94263652424553;51.62715248784069;29.96085432287785;BCC-(R)HEAs & HESAs
Cr1 Mo0.5 Nb1 Ta0.5 Ti1 Zr1;0.0;0.0;0.0;0.12309149011717364;0.0;0.0;0.0;0.0;0.11356373535329627;0.21993135282281928;0.0;0.0;0.0;0.0;0.21416735708367854;0.11331518522902119;0.0;0.0;0.21593087939401115;2123.9;100.82905195881173;0.3809087340550765;0.11378976995083269;1839.8577050538522;2607.972684149604;343.99684578056576;27.081353462562507;39.33048549397321;45.549510375204875;BCC-(R)HEAs & HESAs
Cr1 Nb1 Ti1 V1 Zr1;0.0;0.0;0.0;0.15525168686929003;0.0;0.0;0.0;0.0;0.0;0.2773929659043411;0.0;0.0;0.0;0.0;0.0;0.14292112020063294;0.1520869409446468;0.0;0.27234728608108916;1943.0;98.89630381560883;0.407666211178754;0.12871340059072725;1690.360736251268;434.47053328655926;305.905520391712;15.348254037684887;40.31853944858656;28.940731298279214;BCC-(R)HEAs & HESAs
