Repository: sgorsse/AlloySustainability

# Element Indicators Dataset

## Overview
This dataset contains 9 sustainability indicators for 18 elements commonly used in High Entropy Alloys (HEAs).

## File Formats
- **CSV:** Standard comma-delimited file (`gen_18element_imputed_v202412.csv`).
- **JSON:** Machine-readable metadata (`gen_18element_imputed_v202412.json`).

## Element sustainability profile
The following figure illustrates the main findings of the related article:
***

# Load data
element_indicators = load_element_indicators()
RTHEAs_Fe_df = load_RTHEAs_vs_Fe_df()
HTHEAs_Ni_df = load_HTHEAs_vs_Ni_df()

File: data/gen_RTHEAs_vs_Fe_df.csv (part 3 of 3)
;Al;C;Co;Cr;Cu;Fe;Hf;Mn;Mo;Nb;Ni;Re;Ru;Si;Ta;Ti;V;W;Zr;UTS (MPa);Elongation (%);Mass price (USD/kg);Supply risk;Normalized vulnerability to supply restriction;Embodied energy (MJ/kg);Rock to metal ratio (kg/kg);Water usage (l/kg);Human health damage;Human rights pressure;Labor rights pressure;Class
Stainless steel, ferritic, AL 29-4C, annealed;0.0;0.00015;0.0;0.17;0.0;0.7145;0.0;0.065;0.0;0.0;0.045;0.0;0.0;0.00375;0.0;0.0;0.0;0.0;0.0;802.5;42.5;2.8436920499999996;0.16082511641781694;0.11039783783301702;127.51155000000001;26.43302613517143;140.64361250000002;6.021639119971093;32.40711566989953;33.85608398321895;Steels
Stainless steel, ferritic, ASTM CB-30, cast, annealed;0.0;0.00015;0.0;0.1675;0.005;0.707;0.0;0.0695;0.0;0.0;0.045;0.0;0.0;0.00375;0.0;0.0;0.0;0.0;0.0;685.0;51.04999924;2.8501282999999997;0.16280578505769172;0.11026923685093765;126.44247500000003;29.278342246658017;141.76123750000002;6.2272432526192185;32.30603976005569;33.96422599683453;Steels
Stainless steel, ferritic, ASTM CC-50, cast, high nickel;0.0;0.00015;0.0;0.17;0.0;0.7435;0.0;0.01;0.0;0.0;0.07;0.0;0.0;0.005;0.0;0.0;0.0;0.0;0.0;529.4736938;35.0;3.05288955;0.13408889530726964;0.10869488265527377;129.32090000000002;28.146690328113127;134.35192500000002;6.664002749070356;32.97157656867041;34.063353083676844;Steels
Stainless steel, ferritic, ASTM CC-50, cast, low nickel;0.0;0.00075;0.0;0.13;0.0;0.85395;0.0;0.00625;0.003;0.0;0.0;0.0;0.0;0.005;0.0;0.0;0.0;0.0;0.0;760.0;14.0;2.0151363749999995;0.10976709723147793;0.10759307650494428;97.45544250000002;24.056456112223827;104.9517625;3.994035326180615;33.22323246465053;32.453302820816674;Steels
Stainless steel, ferritic, UNS S44627, annealed;0.0;0.0004;0.0;0.2075;0.00125;0.6215;0.0;0.03125;0.025;0.00525;0.1;0.0;0.0;0.00375;0.0;0.0;0.0;0.0;0.0;807.333313;37.5;4.809671299999999;0.18061039992211625;0.11209411550700175;166.77666250000004;152.3202748063094;168.60723750000002;9.674985275562667;32.92051666136525;35.0709511715433;Steels
Stainless steel, ferritic, UNS S44700, annealed;0.0;0.0004;0.0;0.2075;0.00125;0.6215;0.0;0.03125;0.025;0.00525;0.1;0.0;0.0;0.00375;0.0;0.0;0.0;0.0;0.0;1131.333313;19.0;4.809671299999999;0.18061039992211625;0.11209411550700175;166.77666250000004;152.3202748063094;168.60723750000002;9.674985275562667;32.92051666136525;35.0709511715433;Steels
Stainless steel, martensitic, 15-5PH, cast, H935;0.0;0.0003;0.0;0.22;0.0;0.57;0.0;0.05;0.0225;0.002;0.125;0.0;0.0;0.005;0.0;0.0;0.002;0.0;0.0;753.2833557;35.0;5.646161600000001;0.19595519382812832;0.11249999775436798;179.21275000000003;149.1656347762649;181.88185000000001;10.546848987241846;32.835567527397345;35.91034850795748;Steels
Stainless steel, martensitic, 15-5PH, H1025;0.0;0.0003;0.0;0.22;0.0;0.57;0.0;0.05;0.0225;0.002;0.125;0.0;0.0;0.005;0.0;0.0;0.002;0.0;0.0;1398.083374;15.0;5.646161600000001;0.19595519382812832;0.11249999775436798;179.21275000000003;149.1656347762649;181.88185000000001;10.546848987241846;32.835567527397345;35.91034850795748;Steels
Stainless steel, martensitic, 15-5PH, H1075;0.0;0.0004;0.0;0.21;0.00125;0.539;0.0;0.225;0.01;0.0;0.0005;0.0;0.0;0.00375;0.0;0.0;0.0;0.0;0.0;931.0;52.0;3.173996299999999;0.2654237840894246;0.11659779818737721;149.5556;73.84868060345133;184.19136250000003;6.178860177494299;30.811337223025774;33.57345568702798;Steels
Stainless steel, martensitic, 15-5PH, H1100;0.0;0.0004;0.0;0.21;0.00125;0.539;0.0;0.225;0.01;0.0;0.0005;0.0;0.0;0.00375;0.0;0.0;0.0;0.0;0.0;1162.0;31.0;3.173996299999999;0.2654237840894246;0.11659779818737721;149.5556;73.84868060345133;184.19136250000003;6.178860177494299;30.811337223025774;33.57345568702798;Steels
Stainless steel, martensitic, 15-5PH, H1150;0.0;0.00075;0.0;0.18;0.0;0.7075;0.0;0.01;0.003;0.0;0.09;0.0;0.0;0.005;0.0;0.0;0.0;0.0;0.0;583.3333435;45.0;3.43147275;0.1417266516692257;0.10875999779810633;138.03200000000004;46.46575287179597;143.19012500000002;7.621989085436003;32.92243071218087;34.54491410916161;Steels
Stainless steel, martensitic, 15-5PH, H1150M;0.0;0.00075;0.0;0.18;0.0;0.7075;0.0;0.01;0.003;0.0;0.09;0.0;0.0;0.005;0.0;0.0;0.0;0.0;0.0;776.5;30.0;3.43147275;0.1417266516692257;0.10875999779810633;138.03200000000004;46.46575287179597;143.19012500000002;7.621989085436003;32.92243071218087;34.54491410916161;Steels
Stainless steel, martensitic, 15-5PH, H900;0.0;0.0004;0.0;0.21;0.00125;0.539;0.0;0.225;0.01;0.0;0.0005;0.0;0.0;0.00375;0.0;0.0;0.0;0.0;0.0;1613.5;15.5;3.173996299999999;0.2654237840894246;0.11659779818737721;149.5556;73.84868060345133;184.19136250000003;6.178860177494299;30.811337223025774;33.57345568702798;Steels
Stainless steel, martensitic, 15-5PH, H925;0.0;0.00125;0.0;0.0025;0.0015;0.9815;0.0;0.006;0.001;0.0;0.0025;0.0;0.0;0.003;0.0;0.0;0.00015;0.0;0.0;499.8700338;33.03928571;0.8263337499999994;0.030660617680961733;0.10095927660297555;27.562249999999995;15.544551781321392;50.919000000000004;2.532529380634018;32.88140210491412;34.10006059580137;Steels
Stainless steel, martensitic, 17-4PH, cast, H1000;0.0;0.00125;0.0;0.0025;0.0015;0.9815;0.0;0.006;0.001;0.0;0.0025;0.0;0.0;0.003;0.0;0.0;0.00015;0.0;0.0;506.7647929;33.0;0.8263337499999994;0.030660617680961733;0.10095927660297555;27.562249999999995;15.544551781321392;50.919000000000004;2.532529380634018;32.88140210491412;34.10006059580137;Steels
Stainless steel, martensitic, 17-4PH, cast, H1100;0.0;0.00125;0.0;0.0025;0.0015;0.9815;0.0;0.006;0.001;0.0;0.0025;0.0;0.0;0.003;0.0;0.0;0.00015;0.0;0.0;448.1593406;29.0;0.8263337499999994;0.030660617680961733;0.10095927660297555;27.562249999999995;15.544551781321392;50.919000000000004;2.532529380634018;32.88140210491412;34.10006059580137;Steels
Stainless steel, martensitic, 17-4PH, cast, H900;0.0;0.00125;0.0;0.0025;0.0015;0.9815;0.0;0.006;0.001;0.0;0.0025;0.0;0.0;0.003;0.0;0.0;0.00015;0.0;0.0;499.8700562;30.0;0.8263337499999994;0.030660617680961733;0.10095927660297555;27.562249999999995;15.544551781321392;50.919000000000004;2.532529380634018;32.88140210491412;34.10006059580137;Steels
Stainless steel, martensitic, 17-4PH, H1025;0.0;0.00075;0.0;0.0;0.0;0.98255;0.0;0.01;0.0;0.0;0.0;0.0;0.0;0.0005;0.0;0.0;0.0;0.0;0.0;475.0;13.5;0.6827691249999994;0.03002066484930277;0.10041825468498744;24.786719999999992;9.753702871795985;49.069212500000006;2.267868481037825;32.49990723553912;33.863775183934436;Steels
Stainless steel, martensitic, 17-4PH, H1075;0.0;0.0004;0.001;0.18;0.0;0.68722;0.0;0.01;0.0;0.0055;0.11;0.0;0.0;0.005;0.0005;0.0;0.0;0.0;0.0;558.0;35.0;4.18766535;0.14059757888049973;0.10944604305480583;152.948168;45.9320998408332;147.37969500000003;8.293234437614997;32.96606011787159;35.181479549687275;Steels
Stainless steel, martensitic, 17-4PH, H1100;0.0;0.00015;0.0;0.18;0.0025;0.63568;0.0;0.01;0.02725;0.0;0.14;0.0;0.0;0.00375;0.0;0.0;0.0;0.0;0.0;590.0;58.6;4.5858915;0.1555084075212314;0.10938811676993564;147.22071700000004;168.16056032811312;160.49586750000003;10.687715173870124;33.06504841671568;36.680807857767185;Steels
Stainless steel, martensitic, 17-4PH, H1150;0.0;0.00075;0.0;0.13;0.0;0.8495;0.0;0.00625;0.003;0.0;0.003;0.0;0.0;0.005;0.0;0.0;0.0;0.0;0.0;595.0;25.0;2.0452714999999997;0.10971325320580971;0.1074067881758958;97.84786250000002;24.766406112223827;105.4255;4.091814235598559;33.16663756286685;32.496051828058945;Steels
Stainless steel, martensitic, 17-4PH, H1150M;0.0;0.00035;0.0;0.1395;0.016;0.763;0.0;0.005;0.016;0.0025;0.054;0.0;0.0;0.0035;0.0;0.0;0.0;0.0;0.0;1230.0;15.0;3.2834751999999994;0.12639214717209746;0.10807697116278836;116.43245000000003;104.45601555090464;127.08152500000003;7.342501092606795;33.092241925285975;34.37239861432035;Steels
Stainless steel, martensitic, 17-4PH, H900;0.00375;0.00075;0.0075;0.21;0.00375;0.4325;0.0;0.0075;0.0;0.0;0.325;0.0;0.0;0.005;0.0;0.00375;0.0;0.0;0.0;565.0;52.5;6.367972750000001;0.16074884653706256;0.10684038529513351;191.55537500000005;98.39227169874783;206.064375;16.147809816857833;32.57614668531166;41.815357901181294;Steels
Stainless steel, martensitic, 17-4PH, H925;0.0;0.00015;0.0;0.18;0.0025;0.63568;0.0;0.01;0.02725;0.0;0.14;0.0;0.0;0.00375;0.0;0.0;0.0;0.0;0.0;1044.115217;16.66666667;4.5858915;0.1555084075212314;0.10938811676993564;147.22071700000004;168.16056032811312;160.49586750000003;10.687715173870124;33.06504841671568;36.680807857767185;Steels
Stainless steel, martensitic, 416S41, annealed;0.0;0.00075;0.0;0.13;0.0;0.8495;0.0;0.00625;0.003;0.0;0.003;0.0;0.0;0.005;0.0;0.0;0.0;0.0;0.0;861.5;14.0;2.0452714999999997;0.10971325320580971;0.1074067881758958;97.84786250000002;24.766406112223827;105.4255;4.091814235598559;33.16663756286685;32.496051828058945;Steels
Stainless steel, martensitic, 420S29, annealed;0.0;0.00035;0.0;0.1395;0.016;0.763;0.0;0.005;0.016;0.0025;0.054;0.0;0.0;0.0035;0.0;0.0;0.0;0.0;0.0;1027.5;18.5;3.2834751999999994;0.12639214717209746;0.10807697116278836;116.43245000000003;104.45601555090464;127.08152500000003;7.342501092606795;33.092241925285975;34.37239861432035;Steels
Stainless steel, martensitic, AISI 403, annealed;0.0;0.00035;0.0;0.1395;0.016;0.763;0.0;0.005;0.016;0.0025;0.054;0.0;0.0;0.0035;0.0;0.0;0.0;0.0;0.0;1370.0;12.5;3.2834751999999994;0.12639214717209746;0.10807697116278836;116.43245000000003;104.45601555090464;127.08152500000003;7.342501092606795;33.092241925285975;34.37239861432035;Steels
Stainless steel, martensitic, AISI 403, hard temper;0.0;0.004;0.0;0.00825;0.0;0.941;0.0;0.0075;0.00375;0.0;0.01825;0.0;0.0;0.0165;0.0;0.0;0.00075;0.0;0.0;1960.0;8.648648739;1.3521904999999994;0.036416055912234735;0.10106678844571396;37.317649999999986;31.871693810363304;57.648175;3.4024844468602686;33.729627041297064;34.625962004192466;Steels
Stainless steel, martensitic, AISI 403, intermediate temper;0.0;0.0042;0.0;0.00825;0.0;0.9405;0.0;0.0075;0.00375;0.0;0.01825;0.0;0.0;0.0165;0.0;0.0;0.00075;0.0;0.0;2032.631592;7.567567348;1.3518761499999996;0.0364066749002786;0.10101836043720709;37.34944999999999;31.876881324924256;57.676950000000005;3.406023424245424;33.73069316971948;34.62004893030554;Steels
Stainless steel, martensitic, AISI 410, annealed;0.0;0.00375;0.0;0.0;0.0;0.983;0.0;0.008;0.0025;0.0;0.0;0.0;0.0;0.0025;0.0;0.0;0.0;0.0;0.0;1027.5;6.0;0.7493599999999994;0.030607369263722872;0.10080052291845976;25.86564999999999;20.929480651771744;50.335874999999994;2.4857731658039897;33.00690325482229;34.15569242270356;Steels
Stainless steel, martensitic, AISI 410, hard temper;0.0;0.00375;0.0;0.0;0.0;0.983;0.0;0.008;0.0025;0.0;0.0;0.0;0.0;0.0025;0.0;0.0;0.0;0.0;0.0;950.0;14.0;0.7493599999999994;0.030607369263722872;0.10080052291845976;25.86564999999999;20.929480651771744;50.335874999999994;2.4857731658039897;33.00690325482229;34.15569242270356;Steels
Stainless steel, martensitic, AISI 410, intermediate temper;0.0;0.00375;0.0;0.0;0.0;0.983;0.0;0.008;0.0025;0.0;0.0;0.0;0.0;0.0025;0.0;0.0;0.0;0.0;0.0;877.5;20.0;0.7493599999999994;0.030607369263722872;0.10080052291845976;25.86564999999999;20.929480651771744;50.335874999999994;2.4857731658039897;33.00690325482229;34.15569242270356;Steels
Stainless steel, martensitic, AISI 410S, annealed;0.0;0.00375;0.0;0.0;0.0;0.983;0.0;0.008;0.0025;0.0;0.0;0.0;0.0;0.0025;0.0;0.0;0.0;0.0;0.0;792.5;23.0;0.7493599999999994;0.030607369263722872;0.10080052291845976;25.86564999999999;20.929480651771744;50.335874999999994;2.4857731658039897;33.00690325482229;34.15569242270356;Steels
Stainless steel, martensitic, AISI 414, intermediate temper;0.0;0.00375;0.0;0.0;0.0;0.983;0.0;0.008;0.0025;0.0;0.0;0.0;0.0;0.0025;0.0;0.0;0.0;0.0;0.0;695.0;29.0;0.7493599999999994;0.030607369263722872;0.10080052291845976;25.86564999999999;20.929480651771744;50.335874999999994;2.4857731658039897;33.00690325482229;34.15569242270356;Steels
Stainless steel, martensitic, AISI 414L, annealed;0.0;0.00425;0.0;0.0;0.0;0.9825;0.0;0.008;0.0025;0.0;0.0;0.0;0.0;0.0025;0.0;0.0;0.0;0.0;0.0;1800.0;12.0;0.7490822499999994;0.030602209492001653;0.10075509490995288;25.963449999999995;20.94919943817412;50.44325;2.4962883034285626;33.03412495423773;34.16637701532248;Steels
Stainless steel, martensitic, AISI 416, annealed;0.0;0.00425;0.0;0.0;0.0;0.9825;0.0;0.008;0.0025;0.0;0.0;0.0;0.0;0.0025;0.0;0.0;0.0;0.0;0.0;1612.5;13.0;0.7490822499999994;0.030602209492001653;0.10075509490995288;25.963449999999995;20.94919943817412;50.44325;2.4962883034285626;33.03412495423773;34.16637701532248;Steels
Stainless steel, martensitic, AISI 416, cold worked;0.0;0.00425;0.0;0.0;0.0;0.9825;0.0;0.008;0.0025;0.0;0.0;0.0;0.0;0.0025;0.0;0.0;0.0;0.0;0.0;1290.0;15.0;0.7490822499999994;0.030602209492001653;0.10075509490995288;25.963449999999995;20.94919943817412;50.44325;2.4962883034285626;33.03412495423773;34.16637701532248;Steels
Stainless steel, martensitic, AISI 418, tempered at 260?;0.0;0.00425;0.0;0.0;0.0;0.9825;0.0;0.008;0.0025;0.0;0.0;0.0;0.0;0.0025;0.0;0.0;0.0;0.0;0.0;987.5;20.0;0.7490822499999994;0.030602209492001653;0.10075509490995288;25.963449999999995;20.94919943817412;50.44325;2.4962883034285626;33.03412495423773;34.16637701532248;Steels
Stainless steel, martensitic, AISI 418, tempered at 649?;0.0;0.00425;0.0;0.0;0.0;0.9825;0.0;0.008;0.0025;0.0;0.0;0.0;0.0;0.0025;0.0;0.0;0.0;0.0;0.0;792.5;28.0;0.7490822499999994;0.030602209492001653;0.10075509490995288;25.963449999999995;20.94919943817412;50.44325;2.4962883034285626;33.03412495423773;34.16637701532248;Steels
Stainless steel, martensitic, AISI 420, tempered at 204?;0.0;0.00305;0.0;0.0095;0.0;0.9775;0.0;0.005;0.002;0.0;0.0;0.0;0.0;0.0025;0.0;0.0;0.0;0.0;0.0;560.0;28.0;0.8254033499999994;0.034499869570568165;0.10123136564592307;30.836249999999996;18.5161969431507;53.49035;2.5445853780514067;33.00620833488375;33.97628491805547;Steels
Stainless steel, martensitic, AISI 420F, annealed;0.0;0.00305;0.0;0.0095;0.0;0.9775;0.0;0.005;0.002;0.0;0.0;0.0;0.0;0.0025;0.0;0.0;0.0;0.0;0.0;653.6842041;11.5;0.8254033499999994;0.034499869570568165;0.10123136564592307;30.836249999999996;18.5161969431507;53.49035;2.5445853780514067;33.00620833488375;33.97628491805547;Steels
Stainless steel, martensitic, AISI 431, annealed, wire;0.0;0.00305;0.0;0.0095;0.0;0.9775;0.0;0.005;0.002;0.0;0.0;0.0;0.0;0.0025;0.0;0.0;0.0;0.0;0.0;1051.5;10.0;0.8254033499999994;0.034499869570568165;0.10123136564592307;30.836249999999996;18.5161969431507;53.49035;2.5445853780514067;33.00620833488375;33.97628491805547;Steels
Stainless steel, martensitic, AISI 431, tempered at 260?;0.0;0.00305;0.0;0.0095;0.0;0.9775;0.0;0.005;0.002;0.0;0.0;0.0;0.0;0.0025;0.0;0.0;0.0;0.0;0.0;1610.0;10.0;0.8254033499999994;0.034499869570568165;0.10123136564592307;30.836249999999996;18.5161969431507;53.49035;2.5445853780514067;33.00620833488375;33.97628491805547;Steels
Stainless steel, martensitic, AISI 431, tempered at 593?;0.0;0.00305;0.0;0.0095;0.0;0.9775;0.0;0.005;0.002;0.0;0.0;0.0;0.0;0.0025;0.0;0.0;0.0;0.0;0.0;1497.5;11.0;0.8254033499999994;0.034499869570568165;0.10123136564592307;30.836249999999996;18.5161969431507;53.49035;2.5445853780514067;33.00620833488375;33.97628491805547;Steels
Stainless steel, martensitic, AISI 440A, annealed;0.0;0.00305;0.0;0.0095;0.0;0.9775;0.0;0.005;0.002;0.0;0.0;0.0;0.0;0.0025;0.0;0.0;0.0;0.0;0.0;1280.0;13.0;0.8254033499999994;0.034499869570568165;0.10123136564592307;30.836249999999996;18.5161969431507;53.49035;2.5445853780514067;33.00620833488375;33.97628491805547;Steels
Stainless steel, martensitic, AISI 440A, tempered at 316?;0.0;0.00305;0.0;0.0095;0.0;0.9775;0.0;0.005;0.002;0.0;0.0;0.0;0.0;0.0025;0.0;0.0;0.0;0.0;0.0;1032.5;17.0;0.8254033499999994;0.034499869570568165;0.10123136564592307;30.836249999999996;18.5161969431507;53.49035;2.5445853780514067;33.00620833488375;33.97628491805547;Steels
Stainless steel, martensitic, AISI 440B, annealed;0.0;0.00305;0.0;0.0095;0.0;0.9775;0.0;0.005;0.002;0.0;0.0;0.0;0.0;0.0025;0.0;0.0;0.0;0.0;0.0;812.5;22.0;0.8254033499999994;0.034499869570568165;0.10123136564592307;30.836249999999996;18.5161969431507;53.49035;2.5445853780514067;33.00620833488375;33.97628491805547;Steels
Stainless steel, martensitic, AISI 440B, tempered at 316?;0.0;0.00355;0.0;0.0095;0.0;0.974;0.0;0.008;0.002;0.0;0.0;0.0;0.0;0.0025;0.0;0.0;0.0;0.0;0.0;655.5;13.0;0.8279380999999993;0.036103484699794186;0.10126219991688734;31.036799999999992;18.770793137210795;54.186474999999994;2.566560871811206;33.00224209393117;34.01781468075624;Steels
Stainless steel, martensitic, AISI 440C, annealed;0.0;0.00355;0.0;0.0095;0.0;0.974;0.0;0.008;0.002;0.0;0.0;0.0;0.0;0.0025;0.0;0.0;0.0;0.0;0.0;1120.5;9.0;0.8279380999999993;0.036103484699794186;0.10126219991688734;31.036799999999992;18.770793137210795;54.186474999999994;2.566560871811206;33.00224209393117;34.01781468075624;Steels
Stainless steel, martensitic, AISI 440C, tempered at 316?;0.0;0.00405;0.0;0.0095;0.0;0.973;0.0;0.00875;0.002;0.0;0.0;0.0;0.0;0.0025;0.0;0.0;0.0;0.0;0.0;657.5;25.5;0.8285328499999993;0.036506704157544534;0.1012610514825017;31.166387499999995;18.851481275527604;54.45285;2.58049699652348;33.029852267707746;34.044699658341045;Steels
Stainless steel, martensitic, ASTM CA-15, cast, tempered at 315?;0.0;0.00405;0.0;0.0095;0.0;0.973;0.0;0.00875;0.002;0.0;0.0;0.0;0.0;0.0025;0.0;0.0;0.0;0.0;0.0;1020.0;17.5;0.8285328499999993;0.036506704157544534;0.1012610514825017;31.166387499999995;18.851481275527604;54.45285;2.58049699652348;33.029852267707746;34.044699658341045;Steels
Stainless steel, martensitic, ASTM CA-15, cast, tempered at 595?;0.0;0.00405;0.0;0.0095;0.0;0.973;0.0;0.00875;0.002;0.0;0.0;0.0;0.0;0.0025;0.0;0.0;0.0;0.0;0.0;1772.5;8.0;0.8285328499999993;0.036506704157544534;0.1012610514825017;31.166387499999995;18.851481275527604;54.45285;2.58049699652348;33.029852267707746;34.044699658341045;Steels
Stainless steel, martensitic, ASTM CA-15, cast, tempered at 650?;0.0;0.00405;0.0;0.0095;0.0;0.973;0.0;0.00875;0.002;0.0;0.0;0.0;0.0;0.0025;0.0;0.0;0.0;0.0;0.0;1550.0;9.0;0.8285328499999993;0.036506704157544534;0.1012610514825017;31.166387499999995;18.851481275527604;54.45285;2.58049699652348;33.029852267707746;34.044699658341045;Steels
Stainless steel, martensitic, ASTM CA-15, cast, tempered at 790?;0.0;0.00405;0.0;0.0095;0.0;0.973;0.0;0.00875;0.002;0.0;0.0;0.0;0.0;0.0025;0.0;0.0;0.0;0.0;0.0;1247.5;13.0;0.8285328499999993;0.036506704157544534;0.1012610514825017;31.166387499999995;18.851481275527604;54.45285;2.58049699652348;33.029852267707746;34.044699658341045;Steels
Stainless steel, martensitic, ASTM CA-40, cast, tempered at 315?;0.0;0.00405;0.0;0.0095;0.0;0.973;0.0;0.00875;0.002;0.0;0.0;0.0;0.0;0.0025;0.0;0.0;0.0;0.0;0.0;950.0;18.0;0.8285328499999993;0.036506704157544534;0.1012610514825017;31.166387499999995;18.851481275527604;54.45285;2.58049699652348;33.029852267707746;34.044699658341045;Steels
Stainless steel, martensitic, ASTM CA-40, cast, tempered at 595?;0.0;0.00405;0.0;0.0095;0.0;0.973;0.0;0.00875;0.002;0.0;0.0;0.0;0.0;0.0025;0.0;0.0;0.0;0.0;0.0;760.0;22.0;0.8285328499999993;0.036506704157544534;0.1012610514825017;31.166387499999995;18.851481275527604;54.45285;2.58049699652348;33.029852267707746;34.044699658341045;Steels
Stainless steel, martensitic, ASTM CA-40, cast, tempered at 650?;0.0;0.00505;0.0;0.0095;0.0;0.972;0.0;0.00875;0.002;0.0;0.0;0.0;0.0;0.0025;0.0;0.0;0.0;0.0;0.0;730.0;20.0;0.8279773499999993;0.036496453872598256;0.10117019546548796;31.361987499999994;18.89091884833235;54.66759999999999;2.601527271772625;33.08429566653863;34.0660688435789;Steels
Stainless steel, martensitic, ASTM CA-40, cast, tempered at 760?;0.0;0.00505;0.0;0.0095;0.0;0.972;0.0;0.00875;0.002;0.0;0.0;0.0;0.0;0.0025;0.0;0.0;0.0;0.0;0.0;1155.0;11.5;0.8279773499999993;0.036496453872598256;0.10117019546548796;31.361987499999994;18.89091884833235;54.66759999999999;2.601527271772625;33.08429566653863;34.0660688435789;Steels
Stainless steel, martensitic, ASTM CA-6NM, cast, tempered;0.0;0.00505;0.0;0.0095;0.0;0.972;0.0;0.00875;0.002;0.0;0.0;0.0;0.0;0.0025;0.0;0.0;0.0;0.0;0.0;1930.0;10.0;0.8279773499999993;0.036496453872598256;0.10117019546548796;31.361987499999994;18.89091884833235;54.66759999999999;2.601527271772625;33.08429566653863;34.0660688435789;Steels
Stainless steel, martensitic, ASTM CB-7Cu, cast, aged at 480?;0.0;0.00505;0.0;0.0095;0.0;0.972;0.0;0.00875;0.002;0.0;0.0;0.0;0.0;0.0025;0.0;0.0;0.0;0.0;0.0;1765.0;10.0;0.8279773499999993;0.036496453872598256;0.10117019546548796;31.361987499999994;18.89091884833235;54.66759999999999;2.601527271772625;33.08429566653863;34.0660688435789;Steels
Stainless steel, martensitic, ASTM CB-7Cu, cast, aged at 495?;0.0;0.00505;0.0;0.0095;0.0;0.972;0.0;0.00875;0.002;0.0;0.0;0.0;0.0;0.0025;0.0;0.0;0.0;0.0;0.0;1517.5;12.0;0.8279773499999993;0.036496453872598256;0.10117019546548796;31.361987499999994;18.89091884833235;54.66759999999999;2.601527271772625;33.08429566653863;34.0660688435789;Steels
Stainless steel, martensitic, ASTM CB-7Cu, cast, aged at 550?;0.0;0.00505;0.0;0.0095;0.0;0.972;0.0;0.00875;0.002;0.0;0.0;0.0;0.0;0.0025;0.0;0.0;0.0;0.0;0.0;1207.5;15.0;0.8279773499999993;0.036496453872598256;0.10117019546548796;31.361987499999994;18.89091884833235;54.66759999999999;2.601527271772625;33.08429566653863;34.0660688435789;Steels
Stainless steel, martensitic, ASTM CB-7Cu, cast, aged at 580?;0.0;0.00505;0.0;0.0095;0.0;0.972;0.0;0.00875;0.002;0.0;0.0;0.0;0.0;0.0025;0.0;0.0;0.0;0.0;0.0;957.5;19.0;0.8279773499999993;0.036496453872598256;0.10117019546548796;31.361987499999994;18.89091884833235;54.66759999999999;2.601527271772625;33.08429566653863;34.0660688435789;Steels
Stainless steel, martensitic, ASTM CB-7Cu, cast, aged at 595?;0.0;0.00195;0.0;0.005;0.0;0.964;0.0;0.0055;0.0025;0.0;0.01825;0.0;0.0;0.0025;0.0;0.0;0.0;0.0;0.0;580.0;29.0;0.9853928999999993;0.0321959767144967;0.10090638094581668;30.797174999999992;25.10556184767509;54.891275;3.111646676174708;32.8877989615717;34.58792217369595;Steels
Stainless steel, martensitic, ASTM CB-7Cu, cast, aged at 620?;0.0;0.00195;0.0;0.005;0.0;0.964;0.0;0.0055;0.0025;0.0;0.01825;0.0;0.0;0.0025;0.0;0.0;0.0;0.0;0.0;792.5;21.0;0.9853928999999993;0.0321959767144967;0.10090638094581668;30.797174999999992;25.10556184767509;54.891275;3.111646676174708;32.8877989615717;34.58792217369595;Steels
Stainless steel, martensitic, Custom 450, H1000;0.0;0.00305;0.0;0.00875;0.00175;0.9525;0.0;0.00825;0.00425;0.0;0.01825;0.0;0.0;0.0025;0.0;0.0;0.00075;0.0;0.0;1596.842102;7.5;1.3660770999999996;0.03799692647246611;0.10115831846774366;36.173737499999994;35.098397468113234;58.74660000000001;3.3801199576938776;32.98999251284344;34.66121307543866;Steels
Stainless steel, martensitic, Custom 450, H1050;0.0;0.0035;0.0;0.00775;0.0;0.9535;0.0;0.0075;0.0035;0.0;0.01825;0.0;0.0;0.004;0.0;0.0;0.002;0.0;0.0;1534.0;8.5;1.8088732500000004;0.0366951327402556;0.1010545816803369;40.31427499999999;32.462725023960935;58.2858;3.3042072433344445;33.16262463615249;34.64569363966971;Steels
Stainless steel, martensitic, Custom 450, H1100;0.0;0.00405;0.0;0.008;0.0;0.9575;0.0;0.007;0.0025;0.0;0.01825;0.0;0.0;0.00225;0.0;0.0;0.0;0.0;0.0;745.0;22.0;1.0141428499999994;0.03481343598569819;0.10089056542091254;32.89205;25.332969454393925;56.916987500000005;3.1945348797616524;32.97553661311232;34.60669108935894;Steels
Stainless steel, martensitic, Custom 450, H1150;0.0;0.00405;0.0;0.008;0.0;0.9575;0.0;0.007;0.0025;0.0;0.01825;0.0;0.0;0.00225;0.0;0.0;0.0;0.0;0.0;1280.0;12.0;1.0141428499999994;0.03481343598569819;0.10089056542091254;32.89205;25.332969454393925;56.916987500000005;3.1945348797616524;32.97553661311232;34.60669108935894;Steels
Stainless steel, martensitic, Custom 450, H900;0.0;0.00405;0.0;0.008;0.0;0.9575;0.0;0.007;0.0025;0.0;0.01825;0.0;0.0;0.00225;0.0;0.0;0.0;0.0;0.0;1887.368408;9.0;1.0141428499999994;0.03481343598569819;0.10089056542091254;32.89205;25.332969454393925;56.916987500000005;3.1945348797616524;32.97553661311232;34.60669108935894;Steels
Stainless steel, martensitic, Custom 450, H950;0.0;0.00405;0.0;0.008;0.0;0.9575;0.0;0.007;0.0025;0.0;0.01825;0.0;0.0;0.00225;0.0;0.0;0.0;0.0;0.0;1822.5;10.0;1.0141428499999994;0.03481343598569819;0.10089056542091254;32.89205;25.332969454393925;56.916987500000005;3.1945348797616524;32.97553661311232;34.60669108935894;Steels
Stainless steel, martensitic, Custom 450, ST;0.0;0.00405;0.0;0.008;0.0;0.9575;0.0;0.007;0.0025;0.0;0.01825;0.0;0.0;0.00225;0.0;0.0;0.0;0.0;0.0;1770.0;10.0;1.0141428499999994;0.03481343598569819;0.10089056542091254;32.89205;25.332969454393925;56.916987500000005;3.1945348797616524;32.97553661311232;34.60669108935894;Steels
Stainless steel, martensitic, Custom 455, H1000;0.0;0.00405;0.0;0.008;0.0;0.9575;0.0;0.007;0.0025;0.0;0.01825;0.0;0.0;0.00225;0.0;0.0;0.0;0.0;0.0;1470.0;10.0;1.0141428499999994;0.03481343598569819;0.10089056542091254;32.89205;25.332969454393925;56.916987500000005;3.1945348797616524;32.97553661311232;34.60669108935894;Steels
Stainless steel, martensitic, Custom 455, H950;0.0;0.00405;0.0;0.008;0.0;0.9575;0.0;0.007;0.0025;0.0;0.01825;0.0;0.0;0.00225;0.0;0.0;0.0;0.0;0.0;1172.5;13.0;1.0141428499999994;0.03481343598569819;0.10089056542091254;32.89205;25.332969454393925;56.916987500000005;3.1945348797616524;32.97553661311232;34.60669108935894;Steels
Stainless steel, martensitic, Custom 465, H1000;0.0;0.00405;0.0;0.008;0.0;0.9575;0.0;0.007;0.0025;0.0;0.01825;0.0;0.0;0.00225;0.0;0.0;0.0;0.0;0.0;965.0;19.0;1.0141428499999994;0.03481343598569819;0.10089056542091254;32.89205;25.332969454393925;56.916987500000005;3.1945348797616524;32.97553661311232;34.60669108935894;Steels
Stainless steel, martensitic, Custom 465, H950;0.0;0.00195;0.0;0.0;0.0;0.969;0.0;0.0055;0.0025;0.0;0.01825;0.0;0.0;0.0025;0.0;0.0;0.0;0.0;0.0;510.0;31.0;0.9372803999999993;0.029134668683032716;0.10065184916370502;28.02917499999999;25.06056184767509;52.755024999999996;3.0526928292594615;32.877782637196766;34.64940570155766;Steels
Stainless steel, martensitic, FV535, hardened & tempered;0.0;0.00195;0.0;0.0;0.0;0.969;0.0;0.0055;0.0025;0.0;0.01825;0.0;0.0;0.0025;0.0;0.0;0.0;0.0;0.0;575.0;29.0;0.9372803999999993;0.029134668683032716;0.10065184916370502;28.02917499999999;25.06056184767509;52.755024999999996;3.0526928292594615;32.877782637196766;34.64940570155766;Steels
Stainless steel, martensitic, PH 13-8Mo, H1000;0.0;0.00205;0.0;0.0;0.0;0.9515;0.0;0.006;0.0025;0.0;0.035;0.0;0.0;0.0025;0.0;0.0;0.0;0.0;0.0;680.0;22.5;1.1113313499999995;0.029269771645453857;0.10041674920658324;30.450749999999996;29.139051839565187;55.8951;3.6203064535367124;32.8222019716784;35.165177093754515;Steels
Stainless steel, martensitic, PH 13-8Mo, H1025;0.0;0.00205;0.0;0.0;0.0;0.9515;0.0;0.006;0.0025;0.0;0.035;0.0;0.0;0.0025;0.0;0.0;0.0;0.0;0.0;752.5;24.0;1.1113313499999995;0.029269771645453857;0.10041674920658324;30.450749999999996;29.139051839565187;55.8951;3.6203064535367124;32.8222019716784;35.165177093754515;Steels
Stainless steel, martensitic, PH 13-8Mo, H1050;0.0;0.00465;0.0;0.00275;0.0;0.981;0.0;0.00875;0.0;0.0;0.0;0.0;0.0;0.0025;0.0;0.0;0.0;0.0;0.0;1745.0;9.0;0.7119010499999994;0.03112805039577715;0.10076805801355235;27.367087499999993;9.87504381921045;51.067175;2.4068986109498165;33.01906447392901;34.095454764605165;Steels
Stainless steel, martensitic, PH 13-8Mo, H1100;0.0;0.00465;0.0;0.00275;0.0;0.981;0.0;0.00875;0.0;0.0;0.0;0.0;0.0;0.0025;0.0;0.0;0.0;0.0;0.0;1410.0;10.0;0.7119010499999994;0.03112805039577715;0.10076805801355235;27.367087499999993;9.87504381921045;51.067175;2.4068986109498165;33.01906447392901;34.095454764605165;Steels
Stainless steel, martensitic, PH 13-8Mo, H1150;0.0;0.00465;0.0;0.00275;0.0;0.981;0.0;0.00875;0.0;0.0;0.0;0.0;0.0;0.0025;0.0;0.0;0.0;0.0;0.0;1137.5;13.0;0.7119010499999994;0.03112805039577715;0.10076805801355235;27.367087499999993;9.87504381921045;51.067175;2.4068986109498165;33.01906447392901;34.095454764605165;Steels
Stainless steel, martensitic, PH 13-8Mo, H950;0.0;0.00465;0.0;0.00275;0.0;0.981;0.0;0.00875;0.0;0.0;0.0;0.0;0.0;0.0025;0.0;0.0;0.0;0.0;0.0;937.5;18.0;0.7119010499999994;0.03112805039577715;0.10076805801355235;27.367087499999993;9.87504381921045;51.067175;2.4068986109498165;33.01906447392901;34.095454764605165;Steels
Stainless steel, precipitation hardening, FV520, hardened at 450? (BS S145);0.0;0.00465;0.0;0.00275;0.0;0.981;0.0;0.00875;0.0;0.0;0.0;0.0;0.0;0.0025;0.0;0.0;0.0;0.0;0.0;787.5;24.0;0.7119010499999994;0.03112805039577715;0.10076805801355235;27.367087499999993;9.87504381921045;51.067175;2.4068986109498165;33.01906447392901;34.095454764605165;Steels
Stainless steel, precipitation hardening, FV520, primary and secondary hardened at 450? (BS S144);0.0;0.00465;0.0;0.00275;0.0;0.981;0.0;0.00875;0.0;0.0;0.0;0.0;0.0;0.0025;0.0;0.0;0.0;0.0;0.0;1780.0;10.0;0.7119010499999994;0.03112805039577715;0.10076805801355235;27.367087499999993;9.87504381921045;51.067175;2.4068986109498165;33.01906447392901;34.095454764605165;Steels
Stainless steel, precipitation hardening, FV520, primary and secondary hardened at 540? (BS S143);0.0;0.00465;0.0;0.00275;0.0;0.981;0.0;0.00875;0.0;0.0;0.0;0.0;0.0;0.0025;0.0;0.0;0.0;0.0;0.0;1392.5;13.0;0.7119010499999994;0.03112805039577715;0.10076805801355235;27.367087499999993;9.87504381921045;51.067175;2.4068986109498165;33.01906447392901;34.095454764605165;Steels
Stainless steel, semi-austenitic, 17-7PH, TH1050;0.0;0.00465;0.0;0.00275;0.0;0.981;0.0;0.00875;0.0;0.0;0.0;0.0;0.0;0.0025;0.0;0.0;0.0;0.0;0.0;1082.5;17.0;0.7119010499999994;0.03112805039577715;0.10076805801355235;27.367087499999993;9.87504381921045;51.067175;2.4068986109498165;33.01906447392901;34.095454764605165;Steels
Stainless steel, semi-austenitic, AM-350, SCT 850;0.0;0.00465;0.0;0.00275;0.0;0.981;0.0;0.00875;0.0;0.0;0.0;0.0;0.0;0.0025;0.0;0.0;0.0;0.0;0.0;882.5;22.0;0.7119010499999994;0.03112805039577715;0.10076805801355235;27.367087499999993;9.87504381921045;51.067175;2.4068986109498165;33.01906447392901;34.095454764605165;Steels
Stainless steel, semi-austenitic, AM-355, SCT 1000;0.0;0.006;0.0;0.005;0.0;0.977;0.0;0.00875;0.0;0.0;0.0;0.0;0.0;0.0025;0.0;0.0;0.0;0.0;0.0;1882.5;8.0;0.7325307499999993;0.03248154966860306;0.10071959928572854;28.866987499999993;9.944934542496862;52.299499999999995;2.4609292767617923;33.08397367319441;34.08305302922583;Steels
Stainless steel, semi-austenitic, AM-355, SCT 850;0.0;0.006;0.0;0.005;0.0;0.977;0.0;0.00875;0.0;0.0;0.0;0.0;0.0;0.0025;0.0;0.0;0.0;0.0;0.0;1510.0;11.0;0.7325307499999993;0.03248154966860306;0.10071959928572854;28.866987499999993;9.944934542496862;52.299499999999995;2.4609292767617923;33.08397367319441;34.08305302922583;Steels
Stainless steel, semi-austenitic, PH15-7Mo, TH1050;0.0;0.006;0.0;0.005;0.0;0.977;0.0;0.00875;0.0;0.0;0.0;0.0;0.0;0.0025;0.0;0.0;0.0;0.0;0.0;1122.5;15.0;0.7325307499999993;0.03248154966860306;0.10071959928572854;28.866987499999993;9.944934542496862;52.299499999999995;2.4609292767617923;33.08397367319441;34.08305302922583;Steels
Stainless steel, super-austenitic, alloy 20, annealed;0.0;0.006;0.0;0.005;0.0;0.977;0.0;0.00875;0.0;0.0;0.0;0.0;0.0;0.0025;0.0;0.0;0.0;0.0;0.0;897.5;19.0;0.7325307499999993;0.03248154966860306;0.10071959928572854;28.866987499999993;9.944934542496862;52.299499999999995;2.4609292767617923;33.08397367319441;34.08305302922583;Steels
Stainless steel, super-austenitic, alloy 904L, annealed;0.0;0.00305;0.0;0.0095;0.0;0.9765;0.0;0.008;0.0;0.0;0.0;0.0;0.0;0.0025;0.0;0.0;0.0;0.0;0.0;1617.5;10.0;0.7769708499999994;0.034871457609357503;0.10122789437505593;30.762799999999995;9.813074350808423;53.4556;2.4497504156314025;32.9499998750165;33.96715437611267;Steels
TRIP steel, YS400, cold rolled;0.0;0.00305;0.0;0.004;0.0;0.9755;0.0;0.00875;0.00115;0.0;0.0045;0.0;0.0;0.0025;0.0;0.0;0.0;0.0;0.0;1600.0;12.0;0.8008245999999993;0.03258340788432379;0.1009426655177762;28.484262499999993;16.045243702722853;52.420075000000004;2.6001683992019355;32.92861869260962;34.20006656185554;Steels
TRIP steel, YS450, cold rolled;0.0;0.00305;0.0;0.004;0.0;0.9755;0.0;0.00875;0.00115;0.0;0.0045;0.0;0.0;0.0025;0.0;0.0;0.0;0.0;0.0;1342.5;13.0;0.8008245999999993;0.03258340788432379;0.1009426655177762;28.484262499999993;16.045243702722853;52.420075000000004;2.6001683992019355;32.92861869260962;34.20006656185554;Steels
